Repository: energy-storage-analysis/LDES-Survey

Energy Storage Material Capital Cost Analysis

This repository contains the codes used to generate the dataset and figures associated with the "A Technoeconomic Survey of Long Duration Energy Storage Viability" Article. More information and interactive visualizations can be found [here](https://mhdlab.github.io/projects/5_ES_TEA/)

The folder structure of the repository is outlined below. Most folders have README files that contain further information.

* cap_cost: The main codes and analysis to form the dataset and figures analyzing the energy capital cost of a wide range of energy storage media. This folder contains the main dataset and individual source datasets used in the work in the form of csv files. 
* es_utils: A package of utility functions used throughout the codebase
* figures: SVG files for schematics used in the main text.
* GESDB: Analysis of the DOE Global Energy Storage Database (Figure 1 in main text)
* lcos: Analysis of the levelized cost of storage. 
* seaborn: Fork of the seaborn library used for tweaked figure generation methods
* SI_docs: Writing and scripts to generate the supporting information document.

## Code Running Overview

In general, Python scripts are meant to be run in their respective folders in a linux shell (i.e. `cd` into their directory). This can be accomplished on windows by installing Git Bash. The `run_all.sh` script in the top folder of the repository is a main script that runs various other shell and Python scripts to form the final dataset and generate the final analysis. This main script also serves as a high level overview of the data flow used in this work, and which folders or sub shell scripts to examine for further information about a specific portion of the process. 

There are various extra scripts, notebooks, etc. that were used throughout the research of this project, but did not contribute to the final figures in the main text or supporting information of this work. Some of these have been kept in case they are useful in the future, but only the scripts outlined in `run_all.sh` have been tested. 

For the final figures, the Inkscape command line tool is used to convert the svg files into tiff. Inkscape must be installed and (on Windows) the the folder that `inkscape.exe` is in must be added to the PATH (as shown [here](https://www.architectryan.com/2018/03/17/add-to-the-path-on-windows-10/)).

## Development notes

requirements.txt generated with `pipreqs . --encoding=utf8 --ignore venv,seaborn --force` then removing `seaborn` and `cpi`.

# Final Datasets

This folder contains the final datasets.

 * `mat_data.csv`: Contains information about the constituent materials of the storage media
    * minimum specific price between all sources (can also be changed to median or other statistic in `consolidate_data.py`). 
    * How many sources, how many storage media the material is used in
    * The molecular formula if applicable
    * Materials are indexed to a unique identifier. Usually the molecular formula when applicable, otherwise a unique name. 
* `SM_data.csv`: Contains information about each storage media including
    * The various physical properties used to calculate C_kwh
    * The total specific price, energy, and C_kwh
    * The material specification, either a single material, or a combination of materials in the format [(name 1, fraction 1), (name 2, fraction 2), ...] on a mass or molar fraction basis (specified in a separate column)

There are also corresponding dataset ending in `_all`. These correspond to the raw consolidated, but not combined, data from each source. So, these files contain duplicate storage media or materials from different sources. 

The `SM_column_info.csv` files contains full names for the columns in the storage medium datasets.

File: cap_cost/data_consolidated/SM_data.csv
SM_name,SM_type,Cp,T_melt,T_max,phase_change_T,sp_latent_heat,mass_density,kth,vol_latent_heat,C_kwh_orig,deltaV,deltaH_thermochem,temperature,specific_strength,dielectric_breakdown,dielectric_constant,deltaG_chem,delta_height,specific_capacitance,deltaV_electrolyte,deltaT_max,materials,mat_basis,original_name,SM_sources,type,notes
(SPrN)2V/NH4[Fe(CN)6],flow_battery,,,,,,,,,49.0,0.82,,,,,,,,,,,"[('Bipyridine', 0.5), ('K4Fe(CN)6', 0.5)]",molar,(SPrN)2V/NH4[Fe(CN)6] 0.9M/0.9M (neutral pH),Diez 2020,,
2D TiS2 nanocrystals,pseudocapacitor,,,,,,,,,,,,,,,,,,395.0,1.2,,TiS2,,,Choi 2015,,
3D Co3O4 nanonetworks,pseudocapacitor,,,,,,,,,,,,,,,,,,797.5,1.5,,Co3O4,,,Choi 2015,,
3D porous graphene-like carbon,ELDC,,,,,,,,,,,,,,,,,,167.0,2.5,,Graphene,,,Choi 2015,,
AQDS/Br,flow_battery,,,,,,,,,57.9,0.92,,,,,,,,,,,"[('AQDS', 0.5), ('Br2', 0.5)]",molar,,Li 2017,Redox flow,
AQDS/FeSO4,flow_battery,,,,,,,,,47.0,0.62,,,,,,,,,,,"[('AQDS', 0.5), ('FeSO4', 0.5)]",molar,"2,7-AQDS/FeSO4 0.33M/0.67M (acid pH)",Diez 2020,,
AQDS/HBr/Br2 ,flow_battery,,,,,,,,,,0.87,,,,,,,,,,,"[('AQDS', 0.5), ('Br2', 0.5)]",molar,"2,7-AQDS/HBr/Br2 1M/3M (acid pH)",Diez 2020,,
AS4-3501–6,virial,,,,,,,,,,,,,1077.9384035197988,,,,,,,,CFRP,,,Kale 2018,,
AS4–8552,virial,,,,,,,,,,,,,1184.844641724794,,,,,,,,CFRP,,,Kale 2018,,
Al,latent_thermal,,,,660.0,0.1102777777777777,,,,,,,,,,,,,,,,Al,,,Alok 2021,,
Al,sensible_thermal,0.00025902777777774997,,660.0,,,2700.0,244.2,,,,,,,,,,,,,,Al,,"Aluminium, Aluminum 99.99 %","Bauer 2012, Steinmann 2022",,
Al-2024,virial,,,,,,,,,,,,,150.8303249097473,,,,,,,,Al,,,Kale 2018,,
Al-6061-T6,virial,,,,,,,,,,,,,101.4760147601476,,,,,,,,Al,,,Kale 2018,,
Al-7075-T6,virial,,,,,,,,,,,,,166.66666666666666,,,,,,,,Al,,,Kale 2018,,
Al-O2,metal_air,,,,,,,,,,2.1,,,,,,,,,,,Al,,,Weinrich 2019,,
Al-air,metal_air,,,,,,,,,,2.71,,,,,,,,,,,Al,,,Weinrich 2019,,
Al/Mg/Zn (59/33/6),latent_thermal,,,,443.0,0.0861111111111111,2380.0,,737.8,,,,,,,,,,,,,"[('Al', 0.59), ('Mg', 0.33), ('Zn', 0.06)]",molar,Al/Mg/Zn (59/33/6),Alva 2018,,
Al/Mg/Zn (60/34/6),latent_thermal,,,,450.3,0.0914166666666666,,,,,,,,,,,,,,,,"[('Al', 0.6), ('Mg', 0.34), ('Zn', 0.06)]",molar,Al/Mg/Zn (60/34/6),Alva 2018,,
Al2O3,dielectric_capacitor,,,,,,3950.0,,,,,,,,500000000.0,10.0,,,,,,Al2O3,,Al2O3 Dielectric Capacitor,TODO,,"The dielectric breakdown strength is larger for thin films of Aluminum oxide than in bulk samples and is on the order of 500 MV/um.(Hanby et al., 2018; Stellanova, 2012; Talbi et al., 2010) "
Al2O3,sensible_thermal,0.0003,,2050.0,,,3990.0,8.0,,,,,,,,,,,,,,Al2O3,,Al2O3,Steinmann 2022,,
Au-MnO2 core-shell,pseudocapacitor,,,,,,,,,,,,,,,,,,524.0,2.0,,"[('Au', 0.5), ('MnO2', 0.5)]",molar,,Choi 2015,,
B,latent_thermal,,,,2350.0,1.2777777777777777,,,,,,,,,,,,,,,,B,,,Alok 2021,,
BTMAP-Vi/BTMAP-Fc,flow_battery,,,,,,,,,,0.75,,,,,,,,,,,Bipyridine,,"BTMAP-Vi/BTMAP-Fc 0.75M/1M (neutral pH), BTMAP-Vi/BTMAP-Fc 1.3M/1.3M (neutral pH)",Diez 2020,,
BTMAP-Vi/TMAP-TEMPO,flow_battery,,,,,,,,,,1.19,,,,,,,,,,,"[('Bipyridine', 0.5), ('TEMPO', 0.5)]",molar,BTMAP-Vi/TMAP-TEMPO 1.5M/1.5M (neutral pH),Diez 2020,,
Ba(OH)2/BaO,thermochemical,,,,,,,,,,,0.1515194444444444,1005.0,,,,,,,,,Ba(OH)2,,,Andre 2016,hydroxides,
Ba/Al,liquid_metal_battery,,,,,,,,,,0.34,,,,,,,,,,,"[('Ba', 0.5), ('Al', 0.5)]",molar,Ba/Al,Kim 2013,,
Ba/Bi,liquid_metal_battery,,,,,,,,,,1.135,,,,,,,,,,,"[('Ba', 0.5), ('Bi', 0.5)]",molar,Ba/Bi,Kim 2013,,
Ba/Cd,liquid_metal_battery,,,,,,,,,,,,,,,,,,,,,"[('Ba', 0.5), ('Cd', 0.5)]",molar,Ba/Cd,Kim 2013,,
Ba/Ga,liquid_metal_battery,,,,,,,,,,,,,,,,,,,,,"[('Ba', 0.5), ('Ga', 0.5)]",molar,Ba/Ga,Kim 2013,,
Ba/Hg,liquid_metal_battery,,,,,,,,,,,,,,,,,,,,,"[('Ba', 0.5), ('Hg', 0.5)]",molar,Ba/Hg,Kim 2013,,
Ba/In,liquid_metal_battery,,,,,,,,,,,,,,,,,,,,,"[('Ba', 0.5), ('In', 0.5)]",molar,Ba/In,Kim 2013,,
Ba/Pb,liquid_metal_battery,,,,,,,,,,0.8400000000000001,,,,,,,,,,,"[('Ba', 0.5), ('Pb', 0.5)]",molar,Ba/Pb,Kim 2013,,
Ba/Sb,liquid_metal_battery,,,,,,,,,,1.275,,,,,,,,,,,"[('Ba', 0.5), ('Sb', 0.5)]",molar,Ba/Sb,Kim 2013,,
Ba/Sn,liquid_metal_battery,,,,,,,,,,0.895,,,,,,,,,,,"[('Ba', 0.5), ('Sn', 0.5)]",molar,Ba/Sn,Kim 2013,,
Ba/Te,liquid_metal_battery,,,,,,,,,,,,,,,,,,,,,"[('Ba', 0.5), ('Te', 0.5)]",molar,Ba/Te,Kim 2013,,
Ba/Tl,liquid_metal_battery,,,,,,,,,,,,,,,,,,,,,"[('Ba', 0.5), ('Tl', 0.5)]",molar,Ba/Tl,Kim 2013,,
Ba/Zn,liquid_metal_battery,,,,,,,,,,,,,,,,,,,,,"[('Ba', 0.5), ('Zn', 0.5)]",molar,Ba/Zn,Kim 2013,,
BaCO3/BaO,thermochemical,,,,,,,,,,,0.2323888888888889,1555.0,,,,,,,,,BaCO3,,,Andre 2016,carbonates,
BaO2/BaO,thermochemical,,,,,,,,,,,0.1201666666666666,880.0,,,,,,,,,BaO,,,Andre 2016,oxides,
Basalt,sensible_thermal,0.00032638888888885,,800.0,,,2800.0,3.2750000000000004,,,,,,,,,,,,,,Stone,,Basalt,"Alva 2018, Steinmann 2022",,
Be(OH)2/BeO,thermochemical,,,,,,,,,,,0.3308333333333333,70.0,,,,,,,,,Be(OH)2,,,Andre 2016,hydroxides,
Block Stacking,gravitational,,,,,,,,,,,,,,,,,100.0,,,,Stone,,Block Stacking,,,
C6,sensible_thermal,0.0001819444444444,,3500.0,,,2350.0,152.5,,,,,,,,,,,,,,C6,,Graphite,"Bauer 2012, Steinmann 2022",,
C6/LCO,solid_electrode,,,,,,,,,98.3,4.2,,,,,,,,,,,"[('Graphite', 0.5), ('LCO', 0.5)]",molar,,Li 2017,Li ion  (C6 anode),
C6/LFP,solid_electrode,,,,,,,,,44.0,3.65,,,,,,,,,,,"[('Graphite', 0.5), ('LFP', 0.5)]",molar,,Li 2017,Li ion  (C6 anode),
C6/LMNO,solid_electrode,,,,,,,,,51.3,4.7,,,,,,,,,,,"[('Graphite', 0.5), ('LMNO', 0.5)]",molar,,Li 2017,Li ion  (C6 anode),
C6/LMO,solid_electrode,,,,,,,,,45.6,4.2,,,,,,,,,,,"[('Graphite', 0.5), ('LMO', 0.5)]",molar,,Li 2017,Li ion  (C6 anode),
C6/LMP,solid_electrode,,,,,,,,,36.3,4.0,,,,,,,,,,,"[('Graphite', 0.5), ('LMP', 0.5)]",molar,,Li 2017,Li ion  (C6 anode),
C6/LRMO LMNO,solid_electrode,,,,,,,,,35.6,4.95,,,,,,,,,,,"[('Graphite', 0.5), ('LRMO LMNO', 0.5)]",molar,,Li 2017,Li ion  (C6 anode),
C6/NCA,solid_electrode,,,,,,,,,68.3,4.2,,,,,,,,,,,"[('Graphite', 0.5), ('NCA', 0.5)]",molar,,Li 2017,Li ion  (C6 anode),
C6/NCM111,solid_electrode,,,,,,,,,51.3,4.2,,,,,,,,,,,"[('Graphite', 0.5), ('NCM111', 0.5)]",molar,,Li 2017,Li ion  (C6 anode),
C6/NCM622,solid_electrode,,,,,,,,,47.1,4.2,,,,,,,,,,,"[('Graphite', 0.5), ('NCM622', 0.5)]",molar,,Li 2017,Li ion  (C6 anode),
Ca(OH)2/CaO,thermochemical,,,,,,,,,,,0.3755555555555555,515.0,,,,,,,,,Ca(OH)2,,,Andre 2016,hydroxides,
Ca-O2,metal_air,,,,,,,,,,3.38,,,,,,,,,,,Ca,,,Weinrich 2019,,
Ca/Al,liquid_metal_battery,,,,,,,,,,0.425,,,,,,,,,,,"[('Ca', 0.5), ('Al', 0.5)]",molar,Ca/Al,Kim 2013,,
Ca/Bi,liquid_metal_battery,,,,,,,,,,0.845,,,,,,,,,,,"[('Ca', 0.5), ('Bi', 0.5)]",molar,Ca/Bi,Kim 2013,,
Ca/Cd,liquid_metal_battery,,,,,,,,,,,,,,,,,,,,,"[('Ca', 0.5), ('Cd', 0.5)]",molar,Ca/Cd,Kim 2013,,
Ca/Ga,liquid_metal_battery,,,,,,,,,,,,,,,,,,,,,"[('Ca', 0.5), ('Ga', 0.5)]",molar,Ca/Ga,Kim 2013,,
Ca/Hg,liquid_metal_battery,,,,,,,,,,,,,,,,,,,,,"[('Ca', 0.5), ('Hg', 0.5)]",molar,Ca/Hg,Kim 2013,,
Ca/In,liquid_metal_battery,,,,,,,,,,0.48,,,,,,,,,,,"[('Ca', 0.5), ('In', 0.5)]",molar,Ca/In,Kim 2013,,
Ca/Pb,liquid_metal_battery,,,,,,,,,,0.595,,,,,,,,,,,"[('Ca', 0.5), ('Pb', 0.5)]",molar,Ca/Pb,Kim 2013,,
Ca/Sb,liquid_metal_battery,,,,,,,,,,0.99,,,,,,,,,,,"[('Ca', 0.5), ('Sb', 0.5)]",molar,Ca/Sb,Kim 2013,,
Ca/Sn,liquid_metal_battery,,,,,,,,,,0.64,,,,,,,,,,,"[('Ca', 0.5), ('Sn', 0.5)]",molar,Ca/Sn,Kim 2013,,
Ca/Te,liquid_metal_battery,,,,,,,,,,,,,,,,,,,,,"[('Ca', 0.5), ('Te', 0.5)]",molar,Ca/Te,Kim 2013,,
Ca/Tl,liquid_metal_battery,,,,,,,,,,,,,,,,,,,,,"[('Ca', 0.5), ('Tl', 0.5)]",molar,Ca/Tl,Kim 2013,,
Ca/Zn,liquid_metal_battery,,,,,,,,,,0.305,,,,,,,,,,,"[('Ca', 0.5), ('Zn', 0.5)]",molar,Ca/Zn,Kim 2013,,
CaCO3,latent_thermal,,,,1330.0,0.0394444444444444,2930.0,,416.1,,,,,,,,,,,,,CaCO3,,CaCO3,"Alok 2021, Alva 2018",,
CaCO3/CaO,thermochemical,,,,,,,,,,,0.4602222222222222,885.0,,,,,,,,,CaCO3,,,Andre 2016,carbonates,
CaCl2,latent_thermal,,,,772.0,0.0702777777777777,2150.0,,544.0,,,,,,,,,,,,,CaCl2,,CaCl2,"Alok 2021, Alva 2018",,
CaCl2/CaSO4/CaMoO4,latent_thermal,,,,673.0,0.0622222222222222,,,,,,,,,,,,,,,,"[('CaCl2', 0.385), ('CaSO4', 0.11), ('CaMoO4', 0.04)]",mass,,Alok 2021,,
CaF2,latent_thermal,,,,1418.0,0.10722222222222219,3180.0,,1243.4,,,,,,,,,,,,,CaF2,,CaF2,"Alok 2021, Alva 2018",,
CaSO4,latent_thermal,,,,1460.0,0.0563888888888888,2320.0,,471.0,,,,,,,,,,,,,CaSO4,,CaSO4,Alva 2018,,
Carbon nanosheets,ELDC,,,,,,,,,,,,,,,,,,198.5,3.5,,Graphite,,,Choi 2015,,
Carbon-Steel-1020,virial,,,,,,,,,,,,,54.79591836734694,,,,,,,,Steel,,,Kale 2018,,
Carbonization of carbon hydrates,ELDC,,,,,,,,,,,,,,,,,,140.0,0.8,,Graphite,,,Choi 2015,,
Carbonized hollow nanocarbon,ELDC,,,,,,,,,,,,,,,,,,171.5,0.9,,Graphite,,,Choi 2015,,
Cd(OH)2/CdO,thermochemical,,,,,,,,,,,0.1137222222222222,125.0,,,,,,,,,Cd(OH)2,,,Andre 2016,hydroxides,
CdCO3/CdO,thermochemical,,,,,,,,,,,0.1555833333333333,290.0,,,,,,,,,CdCO3,,,Andre 2016,carbonates,
CdSO4/CdO,thermochemical,,,,,,,,,,,0.4723611111111111,1095.0,,,,,,,,,CdSO4,,,Andre 2016,sulfates,
Ce4/Zn,hybrid_flow,,,,,,,,,,2.37,,,,,,,,,,,"[('Zn', 0.5), ('CeO2', 0.5)]",molar,Cerium (Ce4+),Diez 2020,,
Clay,sensible_thermal,0.0002444444444444,,,,,1450.0,1.28,,,,,,,,,,,,,,Clay,,Soil (clay),Bauer 2012,,
Co(OH)2 nanosheets,pseudocapacitor,,,,,,,,,,,,,,,,,,1805.0,0.5,,Co(OH)2,,,Choi 2015,,
Co3O4 nanostructures,pseudocapacitor,,,,,,,,,,,,,,,,,,313.0,0.8,,Co3O4,,,Choi 2015,,
Co3O4/CoO,thermochemical,,,,,,,,,,,0.2266944444444444,935.0,,,,,,,,,Co3O4,,,Andre 2016,oxides,
CoAl/PEDOT nanoarrays,pseudocapacitor,,,,,,,,,,,,,,,,,,548.0,0.6,,"[('Co', 0.25), ('Al', 0.25), ('PEDOT', 0.5)]",molar,,Choi 2015,,
CoCl2 nanostructures,pseudocapacitor,,,,,,,,,,,,,,,,,,1962.0,0.45,,CoCl2,,,Choi 2015,,
CoO/PPy nanowires,pseudocapacitor,,,,,,,,,,,,,,,,,,1435.0,1.6,,"[('CoO', 0.5), ('PPy', 0.5)]",molar,,Choi 2015,,
CoSO4/CoO,thermochemical,,,,,,,,,,,0.5906388888888889,1005.0,,,,,,,,,CoSO4,,,Andre 2016,sulfates,
Concrete,sensible_thermal,0.0002541666666666,,450.0,,,2750.0,1.0,,,,,,,,,,,,,,Concrete,,Concrete,Steinmann 2022,,
Cr,latent_thermal,,,,2180.0,0.1111111111111111,,,,,,,,,,,,,,,,Cr,,,Alok 2021,,
Cr5O12/Cr2O3,thermochemical,,,,,,,,,,,0.0775277777777777,105.0,,,,,,,,,Cr2O3,,,Andre 2016,oxides,
Cu,latent_thermal,,,,1356.0,0.0536111111111111,,,,,,,,,,,,,,,,Cu,,,Alok 2021,,
Cu,sensible_thermal,0.0001163888888888,,,,,8300.0,372.0,,,,,,,,,,,,,,Cu,,Copper (commercial),Bauer 2012,,
Cu/Cu,hybrid_flow,,,,,,,,,53.0,0.6,,,,,,,,,,,Cu,,,Li 2017,Redox flow,
Cu/P/Si (83/10/7),latent_thermal,,,,840.0,0.0255555555555555,6880.0,,633.0,,,,,,,,,,,,,"[('Cu', 0.83), ('P', 0.1), ('Metallurgical Silicon', 0.07)]",molar,Cu/P/Si (83/10/7),Alva 2018,,
Cu/Si (80/20),latent_thermal,,,,803.0,0.0547222222222222,6600.0,,1300.2,,,,,,,,,,,,,"[('Cu', 0.8), ('Metallurgical Silicon', 0.2)]",molar,Cu/Si (80/20),Alva 2018,,
CuO nanowires,pseudocapacitor,,,,,,,,,,,,,,,,,,110.0,0.45,,CuO,,,Choi 2015,,
CuO/Cu2O,thermochemical,,,,,,,,,,,0.2250555555555555,1115.0,,,,,,,,,CuO,,,Andre 2016,oxides,
CuSO4/CuO,thermochemical,,,,,,,,,,,0.52275,875.0,,,,,,,,,CuSO4,,,Andre 2016,sulfates,
DBEAQ/K4[Fe(CN)6],flow_battery,,,,,,,,,44.0,1.05,,,,,,,,,,,"[('AQDS', 0.5), ('K4Fe(CN)6', 0.5)]",molar,"2,6-DBEAQ/K4[Fe(CN)6] 0.5M/0.3M pH 12",Diez 2020,,
DHPS/K4[Fe(CN)6],flow_battery,,,,,,,,,,1.4,,,,,,,,,,,"[('AQDS', 0.5), ('K4Fe(CN)6', 0.5)]",molar,DHPS/K4[Fe(CN)6] 1.4M/0.31M (pH 14),Diez 2020,,
DPPEAQ/K4[Fe(CN)6],flow_battery,,,,,,,,,44.0,1.0,,,,,,,,,,,"[('AQDS', 0.5), ('K4Fe(CN)6', 0.5)]",molar,"2,6-DPPEAQ/K4[Fe(CN)6] 0.5M/0.4M (pH 9)",Diez 2020,,
Dowtherm A,sensible_thermal,0.0004527777777777,12.0,400.0,,,,0.1083,,,,,,,,,,,,,,Dowtherm,,Dowtherm A,Alva 2018,,
E-Glass Epoxy,virial,,,,,,,,,,,,,398.60308285163774,,,,,,,,GRE,,,Kale 2018,,
Fe,sensible_thermal,0.00014097222222215,,1200.0,,,7525.0,47.15,,,,,,,,,,,,,,Fe,,"Cast iron, Iron","Bauer 2012, Steinmann 2022",,
Fe-air,metal_air,,,,,,,,,,1.28,,,,,,,,,,,Fe,,,Weinrich 2019,,
Fe/Fe,flow_battery,,,,,,,,,15.5,1.2,,,,,,,,,,,Fe,,,Li 2017,Redox flow,
Fe2O3/Fe3O4,thermochemical,,,,,,,,,,,0.1348888888888889,1360.0,,,,,,,,,Iron Ore,,,Andre 2016,oxides,
Fe2O3/MnO2 nanowires,pseudocapacitor,,,,,,,,,,,,,,,,,,659.0,0.6,,"[('Iron Ore', 0.5), ('MnO2', 0.5)]",molar,,Choi 2015,,
FeCl3Zn,hybrid_flow,,,,,,,,,100.0,1.53,,,,,,,,,,,"[('Zn', 0.5), ('FeCl2', 0.5)]",molar,Iron-acidic (FeCl3),Diez 2020,,
FeSO4/FeO,thermochemical,,,,,,,,,,,0.6332722222222222,1030.0,,,,,,,,,FeSO4,,,Andre 2016,sulfates,
GO-activate carbon,ELDC,,,,,,,,,,,,,,,,,,122.5,3.5,,Graphene Oxide,,,Choi 2015,,
Granite,sensible_thermal,0.00026851851851846664,,570.0,,,2675.0,2.85,,,,,,,,,,,,,,"Granite, Stone",,Granite,"Alva 2018, Bauer 2012, Steinmann 2022",,
Graphene-coated CNTs,ELDC,,,,,,,,,,,,,,,,,,95.0,3.0,,"[('Graphene', 0.5), ('CNT', 0.5)]",molar,,Choi 2015,,
Graphene/CNF,ELDC,,,,,,,,,,,,,,,,,,174.0,1.5,,"[('Graphene', 0.5), ('Graphite', 0.5)]",molar,,Choi 2015,,
Graphene/CNT,ELDC,,,,,,,,,,,,,,,,,,199.0,4.0,,"[('Graphene', 0.5), ('CNT', 0.5)]",molar,,Choi 2015,,
Graphene/CNT composite fibers,ELDC,,,,,,,,,,,,,,,,,,20.5,0.8,,"[('Graphene', 0.5), ('CNT', 0.5)]",molar,,Choi 2015,,
Graphene/carbon,ELDC,,,,,,,,,,,,,,,,,,175.0,3.5,,"[('Graphene', 0.5), ('Graphite', 0.5)]",molar,,Choi 2015,,
Gravel,sensible_thermal,0.0005111111111111,,,,,2040.0,0.59,,,,,,,,,,,,,,Gravel,,Soil (gravelly),Bauer 2012,,
HITEC,latent_thermal,,,,142.0,0.0233333333333333,2057.0,,,,,,,,,,,,,,,HITEC,,KNO3-NaNO2-NaNO3,Steinmann 2022,,
HITEC,sensible_thermal,0.0004348611111111,142.0,517.5,,,1800.0,0.6,,,,,,,,,,,,,358.0,HITEC,,"HITEC, HITEC, NaNO3eKNO3e NaNO2","Alva 2018, Steinmann 2022",,
HITEC XL,sensible_thermal,0.0003954166666666,125.0,490.0,,,1900.0,0.519,,,,,,,,,,,,,350.0,"HITEC, HITEC XL",,"HITEC XL, HITEC XL, NaNO3e KNO3eCa(NO3)2","Alva 2018, Steinmann 2022",,
Halogen-containing nanoporous carbon,ELDC,,,,,,,,,,,,,,,,,,211.5,1.0,,Graphite,,,Choi 2015,,
Hollow NiCo2S4 nanoplates,pseudocapacitor,,,,,,,,,,,,,,,,,,334.0,0.5,,NiCo2S4,,,Choi 2015,,
I3/Zn,hybrid_flow,,,,,,,,,,1.27,,,,,,,,,,,"[('Zn', 0.5), ('I2', 0.5)]",molar,Iodine (I3?),Diez 2020,,
ICB,flow_battery,,,,,,,,,28.3,1.18,,,,,,,,,,,"[('Cr', 0.5), ('Fe', 0.5)]",molar,,Li 2017,Redox flow,
IM7-8551–7,virial,,,,,,,,,,,,,1318.2973316391358,,,,,,,,CFRP,,,Kale 2018,,
IM7–8552,virial,,,,,,,,,,,,,1389.168765743073,,,,,,,,CFRP,,,Kale 2018,,
Iron Ore,sensible_thermal,0.00025,,,,,,,,,,,,,,,,,,,,Iron Ore,,Magnetite,Grosu 2017,,TODO: approximate from graph average by eye
K-O2,metal_air,,,,,,,,,,2.48,,,,,,,,,,,K,,,Weinrich 2019,,
K/Al,liquid_metal_battery,,,,,,,,,,,,,,,,,,,,,"[('K', 0.5), ('Al', 0.5)]",molar,K/Al,Kim 2013,,
K/Bi,liquid_metal_battery,,,,,,,,,,0.675,,,,,,,,,,,"[('K', 0.5), ('Bi', 0.5)]",molar,K/Bi,Kim 2013,,
K/Cd,liquid_metal_battery,,,,,,,,,,,,,,,,,,,,,"[('K', 0.5), ('Cd', 0.5)]",molar,K/Cd,Kim 2013,,
K/Ga,liquid_metal_battery,,,,,,,,,,,,,,,,,,,,,"[('K', 0.5), ('Ga', 0.5)]",molar,K/Ga,Kim 2013,,
K/Hg,liquid_metal_battery,,,,,,,,,,0.395,,,,,,,,,,,"[('K', 0.5), ('Hg', 0.5)]",molar,K/Hg,Kim 2013,,
K/In,liquid_metal_battery,,,,,,,,,,0.13,,,,,,,,,,,"[('K', 0.5), ('In', 0.5)]",molar,K/In,Kim 2013,,
K/Pb,liquid_metal_battery,,,,,,,,,,0.33,,,,,,,,,,,"[('K', 0.5), ('Pb', 0.5)]",molar,K/Pb,Kim 2013,,
K/Sb,liquid_metal_battery,,,,,,,,,,0.775,,,,,,,,,,,"[('K', 0.5), ('Sb', 0.5)]",molar,K/Sb,Kim 2013,,
K/Sn,liquid_metal_battery,,,,,,,,,,,,,,,,,,,,,"[('K', 0.5), ('Sn', 0.5)]",molar,K/Sn,Kim 2013,,
K/Te,liquid_metal_battery,,,,,,,,,,1.785,,,,,,,,,,,"[('K', 0.5), ('Te', 0.5)]",molar,K/Te,Kim 2013,,
K/Tl,liquid_metal_battery,,,,,,,,,,0.255,,,,,,,,,,,"[('K', 0.5), ('Tl', 0.5)]",molar,K/Tl,Kim 2013,,
K/Zn,liquid_metal_battery,,,,,,,,,,,,,,,,,,,,,"[('K', 0.5), ('Zn', 0.5)]",molar,K/Zn,Kim 2013,,
K2CO3,latent_thermal,,,,897.0,0.0608333333333333,2290.0,,540.4,,,,,,,,,,,,,K2CO3,,K2CO3,"Alok 2021, Alva 2018",,
K2CO3/Na2CO3,latent_thermal,,,,710.0,0.0452777777777777,,,,,,,,,,,,,,,,"[('K2CO3', 0.5), ('Na2CO3', 0.5)]",mass,,Alok 2021,,
K2SO4,latent_thermal,,,,1069.0,0.0588888888888888,2660.0,,563.9,,,,,,,,,,,,,K2SO4,,K2SO4,Alva 2018,,
K3[Fe(CN)6]/Zn,hybrid_flow,,,,,,,,,79.0,1.61,,,,,,,,,,,"[('Zn', 0.5), ('K4Fe(CN)6', 0.5)]",molar,Iron-alkaline K3[Fe(CN)6],Diez 2020,,
KBF,sensible_thermal,0.0003626111111111,460.0,700.0,,,2257.1974,,,11.75,,,,,,,,,,,,"[('KF', 0.13), ('KBF4', 0.87)]",mass,,Caraballo 2021,Fluoride,
KCl,latent_thermal,,,,771.0,0.0980555555555555,1980.0,,698.9,,,,,,,,,,,,,KCl,,KCl,"Alok 2021, Alva 2018",,
KCl/KF,latent_thermal,,,,605.0,0.1130555555555555,,,,,,,,,,,,,,,,"[('KCl', 0.45), ('KF', 0.55)]",mass,,Alok 2021,,
KCl/KF/K2CO3,latent_thermal,,,,528.0,0.0786111111111111,,,,,,,,,,,,,,,,"[('KCl', 0.4), ('KF', 0.23), ('K2CO3', 0.37)]",mass,,Alok 2021,,
KCl/NaF/K2CO3,latent_thermal,,,,520.0,0.0761111111111111,,,,,,,,,,,,,,,,"[('KCl', 0.21), ('NaF', 0.17), ('K2CO3', 0.62)]",mass,,Alok 2021,,
KF,latent_thermal,,,,858.0,0.13541666666666666,2370.0,,1109.2,,,,,,,,,,,,,KF,,KF,"Alok 2021, Alva 2018",,
KF/KCl,latent_thermal,,,,605.0,0.1130555555555555,,,,,,,,,,,,,,,,"[('KF', 0.55), ('KCl', 0.45)]",mass,,Alok 2021,,
KMgCl,sensible_thermal,0.0002775,430.0,700.0,,,2124.626,,,1.29,,,,,,,,,,,,"[('KCl', 0.625), ('MgCl2', 0.375)]",mass,,Caraballo 2021,Chloride,
KMgZnCl,sensible_thermal,0.0002406666666666,356.0,700.0,,,2169.0074,,,3.36,,,,,,,,,,,,"[('KCl', 0.494), ('MgCl2', 0.155), ('ZnCl2', 0.351)]",mass,,Caraballo 2021,Chloride,
KNO3,latent_thermal,,,,335.0,0.050138888888888795,2021.0,0.5,561.0,,,,,,,,,,,,,KNO3,,KNO3,"Alva 2018, Steinmann 2022",,
KOH,latent_thermal,,,,380.0,0.0416666666666666,2040.0,,306.0,,,,,,,,,,,,,KOH,,KOH,Alva 2018,,
KZrF,sensible_thermal,0.0002777777777777,420.0,700.0,,,3040.6547,,,17.32,,,,,,,,,,,,"[('KF', 0.325), ('ZrF4', 0.675)]",mass,,Caraballo 2021,Fluoride,
Kevlar-49 Epoxy,virial,,,,,,,,,,,,,597.1820809248555,,,,,,,,KFRP,,,Kale 2018,,
LTO/LMO,solid_electrode,,,,,,,,,90.1,2.7,,,,,,,,,,,"[('LTO', 0.5), ('LMO', 0.5)]",molar,,Li 2017,Li ion  (C6 anode),
Lead(44.5%)ebismuth(55.5%) eutectic (LBE),sensible_thermal,3.888888888888889e-05,125.0,1533.0,,,,14.9,,,,,,,,,,,,,,"[('Pb', 0.445), ('Bi', 0.555)]",mass,Lead(44.5%)ebismuth(55.5%) eutectic (LBE),Alva 2018,,
Li-O2,metal_air,,,,,,,,,,2.96,,,,,,,,,,,Li,,,Weinrich 2019,,
Li/Al,liquid_metal_battery,,,,,,,,,,0.3,,,,,,,,,,,"[('Li', 0.5), ('Al', 0.5)]",molar,Li/Al,Kim 2013,,
Li/Bi,liquid_metal_battery,,,,,,,,,,0.815,,,,,,,,,,,"[('Li', 0.5), ('Bi', 0.5)]",molar,Li/Bi,Kim 2013,,
Li/Cd,liquid_metal_battery,,,,,,,,,,0.465,,,,,,,,,,,"[('Li', 0.5), ('Cd', 0.5)]",molar,Li/Cd,Kim 2013,,
Li/Ga,liquid_metal_battery,,,,,,,,,,0.58,,,,,,,,,,,"[('Li', 0.5), ('Ga', 0.5)]",molar,Li/Ga,Kim 2013,,
Li/Hg,liquid_metal_battery,,,,,,,,,,,,,,,,,,,,,"[('Li', 0.5), ('Hg', 0.5)]",molar,Li/Hg,Kim 2013,,
Li/In,liquid_metal_battery,,,,,,,,,,0.525,,,,,,,,,,,"[('Li', 0.5), ('In', 0.5)]",molar,Li/In,Kim 2013,,
Li/LCO,solid_electrode,,,,,,,,,90.3,4.7,,,,,,,,,,,"[('Li', 0.5), ('LCO', 0.5)]",molar,,Li 2017,Lithium metal,
Li/MoS2,solid_electrode,,,,,,,,,35.7,2.5,,,,,,,,,,,"[('Li', 0.5), ('MoS2', 0.5)]",molar,,Li 2017,Lithium metal,
Li/Pb,liquid_metal_battery,,,,,,,,,,0.55,,,,,,,,,,,"[('Li', 0.5), ('Pb', 0.5)]",molar,Li/Pb,Kim 2013,,
Li/Pb2Sb,liquid_metal_battery,,,,,,,,,64.1,0.92,,,,,,,,,,,"[('Li', 0.25), ('Pb', 0.5), ('Sb', 0.25)]",molar,,Li 2017,High temperature,
Li/S,solid_electrode,,,,,,,,,13.7,2.5,,,,,,,,,,,"[('Li', 0.5), ('S', 0.5)]",molar,,Li 2017,Lithium metal,
Li/Sb,liquid_metal_battery,,,,,,,,,,0.92,,,,,,,,,,,"[('Li', 0.5), ('Sb', 0.5)]",molar,Li/Sb,Kim 2013,,
Li/Sn,liquid_metal_battery,,,,,,,,,,0.635,,,,,,,,,,,"[('Li', 0.5), ('Sn', 0.5)]",molar,Li/Sn,Kim 2013,,
Li/Te,liquid_metal_battery,,,,,,,,,,1.73,,,,,,,,,,,"[('Li', 0.5), ('Te', 0.5)]",molar,Li/Te,Kim 2013,,
Li/TiS2,solid_electrode,,,,,,,,,192.1,2.5,,,,,,,,,,,"[('Li', 0.5), ('TiS2', 0.5)]",molar,,Li 2017,Lithium metal,
Li/Tl,liquid_metal_battery,,,,,,,,,,,,,,,,,,,,,"[('Li', 0.5), ('Tl', 0.5)]",molar,Li/Tl,Kim 2013,,
Li/Zn,liquid_metal_battery,,,,,,,,,,0.19,,,,,,,,,,,"[('Li', 0.5), ('Zn', 0.5)]",molar,Li/Zn,Kim 2013,,
Li/air,metal_air,,,,,,,,,45.5,2.91,,,,,,,,,,,Li,,,Li 2017,Lithium metal,
Li2CO3,latent_thermal,,,,732.0,0.1413888888888889,2110.0,,1074.0,,,,,,,,,,,,,Li2CO3,,Li2CO3,"Alok 2021, Alva 2018",,
Li2O2/Li2O,thermochemical,,,,,,,,,,,0.2071944444444444,145.0,,,,,,,,,Li2O,,,Andre 2016,oxides,
Li2SO4,latent_thermal,,,,858.0,0.0233333333333333,2220.0,,186.5,,,,,,,,,,,,,Li2SO4,,Li2SO4,Alva 2018,,
LiCl,latent_thermal,,,,610.0,0.11902777777777775,2070.0,,912.9,,,,,,,,,,,,,LiCl,,LiCl,"Alok 2021, Alva 2018",,
LiF,latent_thermal,,,,849.0,0.2897222222222222,2640.0,,2756.2,,,,,,,,,,,,,LiF,,LiF,"Alok 2021, Alva 2018, Steinmann 2022",,
LiF/MgF2,latent_thermal,,,,746.0,0.2630555555555555,,,,,,,,,,,,,,,,"[('LiF', 0.67), ('MgF2', 0.33)]",mass,,Alok 2021,,
LiF/NaF,latent_thermal,,,,652.0,0.2266666666666666,,,,,,,,,,,,,,,,"[('LiF', 0.6), ('NaF', 0.4)]",mass,,Alok 2021,,
LiF/NaF2/MgF2,latent_thermal,,,,650.0,0.2388888888888889,,,,,,,,,,,,,,,,"[('LiF', 0.334), ('NaF2', 0.499), ('MgF2', 0.171)]",mass,,Alok 2021,,
LiNaKCO3,sensible_thermal,0.0004472222222222,397.0,670.0,,,2269.566,,,4.15,,,,,,,,,,,,"[('Li2CO3', 0.321), ('Na2CO3', 0.334), ('K2CO3', 0.345)]",mass,,Caraballo 2021,Carbonate,
LiNaKCaNO3,sensible_thermal,0.0004216666666666,93.0,450.0,,,1992.3,,,1.29,,,,,,,,,,,,"[('LiNO3', 0.155), ('NaNO3', 0.082), ('KNO3', .543), ('Ca(NO3)2', 0.22)]",mass,,Caraballo 2021,Nitrate,
LiNaKF,sensible_thermal,0.0002716231666666,454.0,700.0,,,2529.27,,,5.11,,,,,,,,,,,,"[('LiF', 0.292), ('NaF', 0.117), ('KF', 0.591)]",mass,,Caraballo 2021,Fluoride,
LiNaKNO3,sensible_thermal,0.0004388888888888,118.0,550.0,,,2087.388,,,1.61,,,,,,,,,,,,"[('LiNO3', 0.3), ('NaNO3', 0.18), ('KNO3', 0.52)]",mass,,Caraballo 2021,Nitrate,
LiNaKNO3NO2,sensible_thermal,0.0003153808333333,97.0,450.0,,,2073.28,,,,,,,,,,,,,,,"[('LiNO3', 0.09), ('NaNO3', 0.423), ('KNO3', 0.336), ('KNO2', 0.151)]",mass,,Caraballo 2021,Nitrate,
LiOH,latent_thermal,,,,462.0,0.2425,1460.0,,1274.6,,,,,,,,,,,,,LiOH,,LiOH,Alva 2018,,
Limestone,sensible_thermal,0.00027777777777774997,,800.0,,,2500.0,1.725,,,,,,,,,,,,,,"Limestone, Stone",,Limestone,"Bauer 2012, Steinmann 2022",,
Marble,sensible_thermal,0.0002361111111111,,,,,,7.7,,,,,,,,,,,,,,Stone,,Marble,Alva 2018,,
Mesoporous carbon nanosheets,ELDC,,,,,,,,,,,,,,,,,,115.0,2.7,,Graphite,,,Choi 2015,,
Mesoporous graphene nanoballs,ELDC,,,,,,,,,,,,,,,,,,206.0,0.8,,Graphene,,,Choi 2015,,
Mg,latent_thermal,,,,661.0,0.1077777777777777,,,,,,,,,,,,,,,,Mg,,,Alok 2021,,
Mg (NO3)2,latent_thermal,,,,426.0,,,,,,,,,,,,,,,,,Mg(NO3)2,,Mg (NO3)2,Alva 2018,,
Mg(OH)2/MgO,thermochemical,,,,,,,,,,,0.3702777777777777,265.0,,,,,,,,,Mg(OH)2,,,Andre 2016,hydroxides,
Mg-Air,metal_air,,,,,,,,,,2.77,,,,,,,,,,,Mg,,,Weinrich 2019,,
Mg-O2,metal_air,,,,,,,,,,2.95,,,,,,,,,,,Mg,,,Weinrich 2019,,
Mg/Al,liquid_metal_battery,,,,,,,,,,0.135,,,,,,,,,,,"[('Mg', 0.5), ('Al', 0.5)]",molar,Mg/Al,Kim 2013,,
Mg/Bi,liquid_metal_battery,,,,,,,,,,0.325,,,,,,,,,,,"[('Mg', 0.5), ('Bi', 0.5)]",molar,Mg/Bi,Kim 2013,,
Mg/Ca (84/16),latent_thermal,,,,790.0,0.0755555555555555,1380.0,,375.4,,,,,,,,,,,,,"[('Mg', 0.84), ('Ca', 0.16)]",molar,Mg/Ca (84/16),Alva 2018,,
Mg/Cd,liquid_metal_battery,,,,,,,,,,0.15,,,,,,,,,,,"[('Mg', 0.5), ('Cd', 0.5)]",molar,Mg/Cd,Kim 2013,,
Mg/Cu/Zn (60/25/15),latent_thermal,,,,452.0,0.0705555555555555,2800.0,,711.2,,,,,,,,,,,,,"[('Mg', 0.6), ('Cu', 0.25), ('Zn', 0.15)]",molar,Mg/Cu/Zn (60/25/15),Alva 2018,,
Mg/Ga,liquid_metal_battery,,,,,,,,,,0.195,,,,,,,,,,,"[('Mg', 0.5), ('Ga', 0.5)]",molar,Mg/Ga,Kim 2013,,
Mg/Hg,liquid_metal_battery,,,,,,,,,,,,,,,,,,,,,"[('Mg', 0.5), ('Hg', 0.5)]",molar,Mg/Hg,Kim 2013,,
Mg/In,liquid_metal_battery,,,,,,,,,,0.175,,,,,,,,,,,"[('Mg', 0.5), ('In', 0.5)]",molar,Mg/In,Kim 2013,,
Mg/Pb,liquid_metal_battery,,,,,,,,,,0.1699999999999999,,,,,,,,,,,"[('Mg', 0.5), ('Pb', 0.5)]",molar,Mg/Pb,Kim 2013,,
Mg/Sb,liquid_metal_battery,,,,,,,,,,0.45,,,,,,,,,,,"[('Mg', 0.5), ('Sb', 0.5)]",molar,Mg/Sb,Kim 2013,,
Mg/Si/Zn (47/38/15),latent_thermal,,,,800.0,0.0872222222222222,,,,,,,,,,,,,,,,"[('Mg', 0.47), ('Metallurgical Silicon', 0.38), ('Zn', 0.15)]",molar,Mg/Si/Zn (47/38/15),Alva 2018,,
Mg/Sn,liquid_metal_battery,,,,,,,,,,0.27,,,,,,,,,,,"[('Mg', 0.5), ('Sn', 0.5)]",molar,Mg/Sn,Kim 2013,,
Mg/Te,liquid_metal_battery,,,,,,,,,,,,,,,,,,,,,"[('Mg', 0.5), ('Te', 0.5)]",molar,Mg/Te,Kim 2013,,
Mg/Ti2S4,solid_electrode,,,,,,,,,358.7,1.7,,,,,,,,,,,"[('Mg', 0.25), ('TiS2', 0.75)]",molar,,Li 2017,Mg2+ based,
Mg/Tl,liquid_metal_battery,,,,,,,,,,0.175,,,,,,,,,,,"[('Mg', 0.5), ('Tl', 0.5)]",molar,Mg/Tl,Kim 2013,,
Mg/Zn,liquid_metal_battery,,,,,,,,,,0.145,,,,,,,,,,,"[('Mg', 0.5), ('Zn', 0.5)]",molar,Mg/Zn,Kim 2013,,
Mg2CO3,latent_thermal,,,,,0.1938888888888889,,,,,,,,,,,,,,,,Mg2CO3,,,Alok 2021,,
MgCO3/MgO,thermochemical,,,,,,,,,,,0.3261111111111111,300.0,,,,,,,,,MgCO3,,,Andre 2016,carbonates,
MgCl2,latent_thermal,,,,714.0,0.1258333333333333,2320.0,,1048.6,,,,,,,,,,,,,MgCl2,,MgCl2,"Alok 2021, Alva 2018",,
MgF2,latent_thermal,,,,,0.2605555555555555,,,,,,,,,,,,,,,,MgF2,,,Alok 2021,,
MgO,sensible_thermal,0.0003194444444444,,2830.0,,,3570.0,14.0,,,,,,,,,,,,,,MgO,,MgO,Steinmann 2022,,
MgO2/MgO,thermochemical,,,,,,,,,,,0.1057222222222222,205.0,,,,,,,,,MgO,,,Andre 2016,oxides,
MgSO4,latent_thermal,,,,1130.0,0.0338888888888888,2660.0,,324.5,,,,,,,,,,,,,MgSO4,,MgSO4,Alva 2018,,
MgSO4/MgO,thermochemical,,,,,,,,,,,0.8048611111111111,1140.0,,,,,,,,,MgSO4,,,Andre 2016,sulfates,
Mn(OH)2/MnO,thermochemical,,,,,,,,,,,0.2094444444444444,190.0,,,,,,,,,Mn(OH)2,,,Andre 2016,hydroxides,
Mn2O3/Mn3O4,thermochemical,,,,,,,,,,,0.0528055555555555,915.0,,,,,,,,,Mn2O2,,,Andre 2016,oxides,
Mn3O4/MnO,thermochemical,,,,,,,,,,,0.2362777777777777,1700.0,,,,,,,,,MnO2,,,Andre 2016,oxides,
MnSO4/MnO,thermochemical,,,,,,,,,,,0.65825,1065.0,,,,,,,,,MnSO4,,,Andre 2016,sulfates,
Mobiltherm 605,sensible_thermal,0.0008055555555555,10.0,315.0,,,700.0,,,,,,,,,,,,,,325.0,Mobiltherm 605,,Mobiltherm 605,Steinmann 2022,,
N-doped 3D nanoporous carbon,ELDC,,,,,,,,,,,,,,,,,,265.0,1.0,,Graphite,,,Choi 2015,,
N-doped carbon nanosheets,ELDC,,,,,,,,,,,,,,,,,,165.0,1.0,,Graphite,,,Choi 2015,,
N-doped carbon nanospheres,ELDC,,,,,,,,,,,,,,,,,,128.0,1.0,,Graphite,,,Choi 2015,,
N-doped nanoporous carbon,ELDC,,,,,,,,,,,,,,,,,,165.0,1.0,,Graphite,,,Choi 2015,,
NTP/NMO,solid_electrode,,,,,,,,,212.4,1.3,,,,,,,,,,,"[('NTP', 0.5), ('NMO', 0.5)]",molar,,Li 2017,Na ion (aqueous),
Na,sensible_thermal,0.0003611111111111,98.0,873.0,,,900.0,,,,,,,,,,,,,,775.0,Na,,Sodium,Steinmann 2022,,
Na-O2,metal_air,,,,,,,,,,2.33,,,,,,,,,,,Na,,,Weinrich 2019,,
Na/Al,liquid_metal_battery,,,,,,,,,,,,,,,,,,,,,"[('Na', 0.5), ('Al', 0.5)]",molar,Na/Al,Kim 2013,,
Na/Bi,liquid_metal_battery,,,,,,,,,,0.605,,,,,,,,,,,"[('Na', 0.5), ('Bi', 0.5)]",molar,Na/Bi,Kim 2013,,
Na/Cd,liquid_metal_battery,,,,,,,,,,0.12,,,,,,,,,,,"[('Na', 0.5), ('Cd', 0.5)]",molar,Na/Cd,Kim 2013,,
Na/Ga,liquid_metal_battery,,,,,,,,,,0.105,,,,,,,,,,,"[('Na', 0.5), ('Ga', 0.5)]",molar,Na/Ga,Kim 2013,,
Na/Hg,liquid_metal_battery,,,,,,,,,,0.4,,,,,,,,,,,"[('Na', 0.5), ('Hg', 0.5)]",molar,Na/Hg,Kim 2013,,
Na/In,liquid_metal_battery,,,,,,,,,,0.18,,,,,,,,,,,"[('Na', 0.5), ('In', 0.5)]",molar,Na/In,Kim 2013,,
Na/NiCl2,liquid_metal_battery,,,,,,,,,6.6,2.58,,,,,,,,,,,"[('Na', 0.5), ('NiCl2(H2O)6', 0.5)]",molar,,Li 2017,High temperature,
Na/P2-NMO,solid_electrode,,,,,,,,,38.9,1.4,,,,,,,,,,,"[('Na', 0.5), ('P2_NMO', 0.5)]",molar,,Li 2017,Na ion (nonaqueous),
Na/Pb,liquid_metal_battery,,,,,,,,,,0.3349999999999999,,,,,,,,,,,"[('Na', 0.5), ('Pb', 0.5)]",molar,Na/Pb,Kim 2013,,
Na/S,liquid_metal_battery,,,,,,,,,1.6,2.0,,,,,,,,,,,"[('Na', 0.5), ('S', 0.5)]",molar,,Li 2017,High temperature,
Na/Sb,liquid_metal_battery,,,,,,,,,,0.735,,,,,,,,,,,"[('Na', 0.5), ('Sb', 0.5)]",molar,Na/Sb,Kim 2013,,
Na/Sn,liquid_metal_battery,,,,,,,,,,0.335,,,,,,,,,,,"[('Na', 0.5), ('Sn', 0.5)]",molar,Na/Sn,Kim 2013,,
Na/Te,liquid_metal_battery,,,,,,,,,,1.595,,,,,,,,,,,"[('Na', 0.5), ('Te', 0.5)]",molar,Na/Te,Kim 2013,,
Na/Tl,liquid_metal_battery,,,,,,,,,,0.265,,,,,,,,,,,"[('Na', 0.5), ('Tl', 0.5)]",molar,Na/Tl,Kim 2013,,
Na/Zn,liquid_metal_battery,,,,,,,,,,,,,,,,,,,,,"[('Na', 0.5), ('Zn', 0.5)]",molar,Na/Zn,Kim 2013,,
Na2CO3,latent_thermal,,,,854.0,0.06124999999999996,2533.0,,699.1,,,,,,,,,,,,,Na2CO3,,Na2CO3,"Alok 2021, Alva 2018",,
Na2SO4,latent_thermal,,,,884.0,0.0458333333333333,2680.0,,442.2,,,,,,,,,,,,,Na2SO4,,Na2SO4,Alva 2018,,
NaBF,sensible_thermal,0.0004183333333333,385.0,700.0,,,2251.389,,,10.29,,,,,,,,,,,,"[('NaF', 0.03), ('NaBF4', 0.97)]",mass,,Caraballo 2021,Fluoride,
NaCl,latent_thermal,,,,802.0,0.12527777777777774,2160.0,,907.2,,,,,,,,,,,,,NaCl,,NaCl,"Alok 2021, Alva 2018",,
NaCl,sensible_thermal,0.00023749999999995,,800.0,,,2157.5,5.0,,,,,,,,,,,,,,NaCl,,"NaCl, Sodium chloride","Bauer 2012, Steinmann 2022",,
NaCl/NaBr/Na2MoO4,latent_thermal,,,,612.0,0.0466666666666666,,,,,,,,,,,,,,,,"[('NaCl', 0.385), ('NaBr', 0.23), ('Na2MoO4', 0.385)]",mass,,Alok 2021,,
NaF,latent_thermal,,,,996.0,0.2205555555555555,2558.0,,2031.1,,,,,,,,,,,,,NaF,,NaF,"Alok 2021, Alva 2018",,
NaF/CaF2/MgF2,latent_thermal,,,,744.0,0.15861111111111104,,,,,,,,,,,,,,,,"[('NaF', 0.65), ('CaF2', 0.23), ('MgF2', 0.12)]",mass,,Alok 2021,,
NaF/MgF2,latent_thermal,,,,832.0,0.1741666666666666,,,,,,,,,,,,,,,,"[('NaF', 0.75), ('MgF2', 0.25)]",mass,,Alok 2021,,
NaF/MgF2/KF,latent_thermal,,,,804.0,0.1805555555555555,,,,,,,,,,,,,,,,"[('NaF', 0.64), ('MgF2', 0.2), ('KF', 0.16)]",mass,,Alok 2021,,
NaKMgCl,sensible_thermal,0.0002843888888888,383.0,700.0,,,1898.7747,,,0.68,,,,,,,,,,,,"[('NaCl', 0.205), ('KCl', 0.309), ('MgCl2', 0.486)]",mass,,Caraballo 2021,Chloride,
NaKZnCl,sensible_thermal,0.0002531603611111,204.0,700.0,,,2624.514,,,1.79,,,,,,,,,,,,"[('NaCl', 0.075), ('KCl', 0.239), ('ZnCl2', 0.686)]",mass,,Caraballo 2021,Chloride,
NaMgCaCl,sensible_thermal,0.0003103333333333,407.0,650.0,,,4017.8003,,,0.57,,,,,,,,,,,,"[('NaCl', 0.396), ('MgCl2', 0.39), ('CaCl2', 0.214)]",mass,,Caraballo 2021,Chloride,
NaNO3,latent_thermal,,,,306.0,0.04847222222222215,2180.5,,388.9,,,,,,,,,,,,,NaNO3,,NaNO3,"Alva 2018, Steinmann 2022",,
NaOH,latent_thermal,,,,318.0,0.0458333333333333,2100.0,,346.5,,,,,,,,,,,,,NaOH,,NaOH,Alva 2018,,
Nanofibers/mesoporous carbon,ELDC,,,,,,,,,,,,,,,,,,85.5,0.8,,Graphite,,,Choi 2015,,
Nanoporous Ni(OH)2 films,pseudocapacitor,,,,,,,,,,,,,,,,,,106.0,1.6,,Ni(OH)2,,,Choi 2015,,
Nanoporous carbon,ELDC,,,,,,,,,,,,,,,,,,129.0,3.5,,Graphite,,,Choi 2015,,
Nanoporous carbon foams,ELDC,,,,,,,,,,,,,,,,,,252.0,1.1,,Graphite,,,Choi 2015,,
Ni,latent_thermal,,,,1728.0,0.0833333333333333,,,,,,,,,,,,,,,,Ni,,,Alok 2021,,
Ni(OH)2/NiO,thermochemical,,,,,,,,,,,0.1433333333333333,70.0,,,,,,,,,Ni(OH)2,,,Andre 2016,hydroxides,
Ni/Zn,hybrid_flow,,,,,,,,,356.0,1.73,,,,,,,,,,,"[('Zn', 0.5), ('Ni(OH)2', 0.5)]",molar,Nickel (NiOOH),Diez 2020,,
Ni2(CO3)(OH)2 nanosheets,pseudocapacitor,,,,,,,,,,,,,,,,,,895.0,0.4,,(CO3)(OH)2,,,Choi 2015,,
NiCd,solid_electrode,,,,,,,,,66.0,1.2,,,,,,,,,,,"[('Cd(OH)2', 0.5), ('Ni(OH)2', 0.5)]",molar,,Li 2017,NiCd,
NiCo2(OH)6 nanotubes,pseudocapacitor,,,,,,,,,,,,,,,,,,184.5,0.5,,NiCo2(OH)6,,,Choi 2015,,
NiCo2O4 nanosheets,pseudocapacitor,,,,,,,,,,,,,,,,,,1693.0,0.5,,NiCo2O4,,,Choi 2015,,
NiMH,solid_electrode,,,,,,,,,82.8,1.2,,,,,,,,,,,"[('LaNi5', 0.5), ('Ni(OH)2', 0.5)]",molar,,Li 2017,NiMH,
NiO nanoblocks,pseudocapacitor,,,,,,,,,,,,,,,,,,1008.0,0.6,,NiO,,,Choi 2015,,
NiSO4/NiO,thermochemical,,,,,,,,,,,0.3998333333333334,995.0,,,,,,,,,NiSO4,,,Andre 2016,sulfates,
Oxygen-rich nanoporous carbon,ELDC,,,,,,,,,,,,,,,,,,253.5,1.0,,Graphite,,,Choi 2015,,
PANI nanofibers,pseudocapacitor,,,,,,,,,,,,,,,,,,106.0,0.8,,PANI,,,Choi 2015,,
PANI nanotubes,pseudocapacitor,,,,,,,,,,,,,,,,,,686.5,0.5,,PANI,,,Choi 2015,,
PPy nanofibrils,pseudocapacitor,,,,,,,,,,,,,,,,,,280.0,0.7,,PPy,,,Choi 2015,,
PPy-AC/Cu-PBA,solid_electrode,,,,,,,,,835.9,1.2,,,,,,,,,,,"[('PPy-AC', 0.33), ('K4Fe(CN)6', 0.33), ('Cu', 0.33)]",molar,,Li 2017,Na ion (aqueous),
PPy-PANI double-wall,pseudocapacitor,,,,,,,,,,,,,,,,,,529.5,0.6,,"[('PPy', 0.5), ('PANI', 0.5)]",molar,,Choi 2015,,
PPy-clay core-shell nanoarrays,pseudocapacitor,,,,,,,,,,,,,,,,,,2046.0,1.2,,PPy,,,Choi 2015,,
PPy-sepiolite nanocomposites,pseudocapacitor,,,,,,,,,,,,,,,,,,165.0,1.0,,"[('PPy', 0.5), ('sepiolite', 0.5)]",molar,,Choi 2015,,
PSB,flow_battery,,,,,,,,,7.4,1.55,,,,,,,,,,,"[('S',0.5), ('Br2', 0.5)]",molar,,Li 2017,Redox flow,
Pb,sensible_thermal,3.638888888888889e-05,,,,,11340.0,35.25,,,,,,,,,,,,,,Pb,,Lead,Bauer 2012,,
Pb acid,solid_electrode,,,,,,,,,12.4,2.1,,,,,,,,,,,Pb,,,Li 2017,Pb acid,
PbCO3/PbO,thermochemical,,,,,,,,,,,0.0872222222222222,310.0,,,,,,,,,PbCO3,,,Andre 2016,carbonates,
PbO2/PbO,thermochemical,,,,,,,,,,,0.0641388888888888,295.0,,,,,,,,,PbO,,,Andre 2016,oxides,
Polythiophene nanostructures,pseudocapacitor,,,,,,,,,,,,,,,,,,162.5,4.0,,Polythiophene,,,Choi 2015,,
Porous CNTs,ELDC,,,,,,,,,,,,,,,,,,582.0,0.7,,CNT,,,Choi 2015,,
Porous carbon nanowhiskers,ELDC,,,,,,,,,,,,,,,,,,167.5,1.0,,Graphite,,,Choi 2015,,
Porous carbon/CNTs,ELDC,,,,,,,,,,,,,,,,,,181.0,0.9,,"[('Graphite', 0.5), ('CNT', 0.5)]",molar,,Choi 2015,,
PtO2/PtO,thermochemical,,,,,,,,,,,0.0768055555555555,420.0,,,,,,,,,PtO2,,,Andre 2016,oxides,
Pumped Hydro,gravitational,,,,,,,,,,,,,,,,,300.0,,,,Water Reservoir Excavation,,Pumped Hydro,,,
Quartzite,sensible_thermal,0.0002361111111111,,,,,,2.0,,,,,,,,,,,,,,Stone,,Quartzite,Alva 2018,,
RGO/CNT,ELDC,,,,,,,,,,,,,,,,,,216.0,1.0,,"[('Graphene Oxide', 0.5), ('CNT', 0.5)]",molar,,Choi 2015,,
Rh2O3/Rh2O,thermochemical,,,,,,,,,,,0.2728055555555556,970.0,,,,,,,,,Rh2O3,,,Andre 2016,oxides,
S,sensible_thermal,0.0002722222222222,115.0,445.0,,,1700.0,,,,,,,,,,,,,,330.0,S,,Sulfur,Steinmann 2022,,
S-2 Glass Epoxy,virial,,,,,,,,,,,,,743.6026091319618,,,,,,,,GRE,,,Kale 2018,,
"S/Air(Li, Acid)",flow_battery,,,,,,,,,4.6,1.35,,,,,,,,,,,"[('Li', 0.5), ('S', 0.5)]",molar,,Li 2017,Flow-air,
"S/Air(Li, Base)",flow_battery,,,,,,,,,13.2,0.65,,,,,,,,,,,"[('Li', 0.5), ('S', 0.5)]",molar,,Li 2017,Flow-air,
"S/Air(Na, Acid)",flow_battery,,,,,,,,,1.7,1.35,,,,,,,,,,,"[('Na', 0.5), ('S', 0.5)]",molar,,Li 2017,Flow-air,
"S/Air(Na, Base)",flow_battery,,,,,,,,,4.0,0.65,,,,,,,,,,,"[('Na', 0.5), ('S', 0.5)]",molar,,Li 2017,Flow-air,
Sand,sensible_thermal,0.000277,,,,,,,,,,,,,,,,,,,,Sand,,Sand,Diago 2018,,https://doi.org/10.1016/j.apenergy.2018.02.106
Sandstone,sensible_thermal,0.0003798611111111,,800.0,,,2200.0,2.1750000000000003,,,,,,,,,,,,,,"Sandstone, Stone",,Sandstone,"Bauer 2012, Steinmann 2022",,
Sb2O5/SbO2,thermochemical,,,,,,,,,,,0.0584444444444444,325.0,,,,,,,,,Sb2O5,,,Andre 2016,oxides,
Si,latent_thermal,,,,1410.0,0.4972222222222222,,,,,,,,,,,,,,,,Metallurgical Silicon,,,Alok 2021,,
Si-air,metal_air,,,,,,,,,,2.09,,,,,,,,,,,Metallurgical Silicon,,,Weinrich 2019,,
Si/LCO,solid_electrode,,,,,,,,,97.2,4.2,,,,,,,,,,,"[('Polysilicon', 0.5), ('LCO', 0.5)]",molar,,Li 2017,Li ion  (Si anode),
Si/Li2S,solid_electrode,,,,,,,,,12.5,2.6,,,,,,,,,,,"[('Polysilicon', 0.5), ('Li2S', 0.5)]",molar,,Li 2017,Li ion  (Si anode),
Si/Mg (56/44),latent_thermal,,,,946.0,0.2102777777777777,1900.0,,1438.3,,,,,,,,,,,,,"[('Metallurgical Silicon', 0.56), ('Mg', 0.44)]",molar,Si/Mg (56/44),Alva 2018,,
Si/Mg/Ca (49/30/21),latent_thermal,,,,865.0,0.0847222222222222,6880.0,,2098.4,,,,,,,,,,,,,"[('Metallurgical Silicon', 0.49), ('Mg', 0.3), ('Ca', 0.21)]",molar,Si/Mg/Ca (49/30/21),Alva 2018,,
SiO2,sensible_thermal,0.0002027777777777,,1720.0,,,2200.0,1.5,,,,,,,,,,,,,,SiO2,,SiO2,Steinmann 2022,,
Sodium (Na),sensible_thermal,0.0003611111111111,98.0,883.0,,,,64.9,,,,,,,,,,,,,,Na,,Sodium (Na),Alva 2018,,
Sodium(22.2%)epotassium (77.8%) eutectic (NaK),sensible_thermal,0.0002472222222222,-12.6,785.0,,,,26.3,,,,,,,,,,,,,,"[('Na', 0.5), ('K', 0.5)]",molar,Sodium(22.2%)epotassium (77.8%) eutectic (NaK),Alva 2018,,
Solar Salt,sensible_thermal,0.00041140481481476664,233.33333333333334,575.0,,,1964.682,0.55,,2.65,,,,,,,,,,,320.0,Solar Salt,,"Solar Salt, Solar Salt, NaNO3e KNO3 (50-50)","Alva 2018, Caraballo 2021, Steinmann 2022",Nitrate,
Sr(OH)2/SrO,thermochemical,,,,,,,,,,,0.2023055555555555,755.0,,,,,,,,,Sr(OH)2,,,Andre 2016,hydroxides,
SrCO3/SrO,thermochemical,,,,,,,,,,,0.3807361111111111,1220.0,,,,,,,,,SrCO3,,,Andre 2016,carbonates,
Stainless-Steel-15-7,virial,,,,,,,,,,,,,97.1316818774446,,,,,,,,Steel,,,Kale 2018,,
Stainless-Steel-440C,virial,,,,,,,,,,,,,158.44155844155844,,,,,,,,Steel,,,Kale 2018,,
Stainless-Steel-455,virial,,,,,,,,,,,,,191.8814432989691,,,,,,,,Steel,,,Kale 2018,,
Steel-18Ni-300,virial,,,,,,,,,,,,,94.27860696517412,,,,,,,,Steel,,,Kale 2018,,
Steel-4340,virial,,,,,,,,,,,,,59.87261146496816,,,,,,,,Steel,,,Kale 2018,,
Sunflower oil,sensible_thermal,0.0006111111111111,0.0,200.0,,,820.0,,,,,,,,,,,,,,,Sunflower oil,,Sunflower oil,Steinmann 2022,,
Synthetic CH4 (Sabatier),synfuel,,,,,,,,,,,,,,,,15.4,,,,,"[('CO2', 2.75), ('Water', 3.375)]",molar,Synthetic CH4 (Sabatier),Engineering Toolkit HHV,,Based on hypotheticical reversible electrochemical oxidation reaction
Synthetic H2,synfuel,,,,,,,,,,,,,,,,39.4,,,,,"[('Water', 9)]",mass,Synthetic H2,Engineering Toolkit HHV,,Based on hypotheticical reversible electrochemical oxidation reaction
Synthetic H2 (Cavern),synfuel,,,,,,,,,,,,,,,,39.4,,,,,Synthetic H2 (Cavern),,Synthetic H2 (Cavern),Engineering Toolkit HHV,,Based on hypotheticical reversible electrochemical oxidation reaction
Synthetic Methanol (DMS),synfuel,,,,,,,,,,,,,,,,6.39,,,,,"[('CO2', 1.375), ('Water', 1.6875)]",molar,Synthetic Methanol (DMS),Engineering Toolkit HHV,,Based on hypotheticical reversible electrochemical oxidation reaction
Synthetic NH3 (Haber-Bosch),synfuel,,,,,,,,,,,,,,,,6.25,,,,,"[('N2', 0.5), ('Water', 1.5)]",molar,Synthetic NH3 (Haber-Bosch),Engineering Toolkit HHV,,Based on hypotheticical reversible electrochemical oxidation reaction
T300-BSL914C,virial,,,,,,,,,,,,,769.7241821680565,,,,,,,,CFRP,,,Kale 2018,,
T300-PR319,virial,,,,,,,,,,,,,745.1984635083227,,,,,,,,CFRP,,,Kale 2018,,
TEMPO/Zn,hybrid_flow,,,,,,,,,,1.46,,,,,,,,,,,"[('Zn', 0.5), ('TEMPO', 0.5)]",molar,TEMPOL (organic),Diez 2020,,
V,latent_thermal,,,,2183.0,0.125,,,,,,,,,,,,,,,,V,,,Alok 2021,,
V2O5-PPy nanofibers,pseudocapacitor,,,,,,,,,,,,,,,,,,412.0,2.0,,"[('V2O5', 0.5), ('PPy', 0.5)]",molar,,Choi 2015,,
V2O5/V2O4,thermochemical,,,,,,,,,,,0.2696944444444444,1710.0,,,,,,,,,V2O5,,,Andre 2016,oxides,
VRFB,flow_battery,,,,,,,,,124.4,1.55,,,,,,,,,,,V,,,Li 2017,Redox flow,
Vegetable oil,sensible_thermal,0.0006969444444444,,,,,,0.11,,,,,,,,,,,,,,Vegetable Oil,,Vegetable oil,Alva 2018,,
Zn,latent_thermal,,,,419.0,0.0405555555555555,,,,,,,,,,,,,,,,Zn,,,Alok 2021,,
Zn(OH)2/ZnO,thermochemical,,,,,,,,,,,0.1386,55.0,,,,,,,,,Zn(OH)2,,,Andre 2016,hydroxides,
Zn-air,metal_air,,,,,,,,,,1.65,,,,,,,,,,,Zn,,,Weinrich 2019,,
Zn/Al (96/4),latent_thermal,,,,381.0,0.0383333333333333,6630.0,,914.9,,,,,,,,,,,,,"[('Zn', 0.96) , ('Al', 0.04)]",molar,Zn/Al (96/4),Alva 2018,,
Zn/Br2,hybrid_flow,,,,,,,,,8.0,1.85,,,,,,,,,,,"[('Zn', 0.5), ('Br2', 0.5)]",molar,,Li 2017,Zn2+ based,
Zn/Fe,hybrid_flow,,,,,,,,,9.3,1.99,,,,,,,,,,,"[('Zn', 0.5), ('Fe', 0.5)]",molar,,Li 2017,Zn2+ based,
Zn/Mg (52/48),latent_thermal,,,,340.0,0.05,,,,,,,,,,,,,,,,"[('Mg', 0.52), ('Zn', 0.48)]",molar,Zn/Mg (52/48),Alva 2018,,
Zn/Mg (53.7/46.3),latent_thermal,,,,340.0,0.0513888888888888,4600.0,,851.0,,,,,,,,,,,,,"[('Mg', 0.537), ('Zn', 0.463)]",molar,Zn/Mg (53.7/46.3),Alva 2018,,
Zn/MnO2,solid_electrode,,,,,,,,,9.0,1.5,,,,,,,,,,,"[('Zn', 0.5), ('MnO2', 0.5)]",molar,,Li 2017,Zn2+ based,
Zn/NiOOH,solid_electrode,,,,,,,,,44.2,1.74,,,,,,,,,,,"[('Zn', 0.5), ('Ni(OH)2', 0.5)]",molar,,Li 2017,Zn2+ based,
Zn/Zn0.25V2O5,solid_electrode,,,,,,,,,50.7,1.4,,,,,,,,,,,"[('Zn', 0.5), ('V2O5', 0.5)]",molar,,Li 2017,Zn2+ based,
Zn/air,metal_air,,,,,,,,,5.8,1.65,,,,,,,,,,,Zn,,,Li 2017,Zn2+ based,
ZnCO3/ZnO,thermochemical,,,,,,,,,,,0.1513611111111111,120.0,,,,,,,,,ZnCO3,,,Andre 2016,carbonates,
ZnCl2,latent_thermal,,,,280.0,0.0208333333333333,2907.0,0.5,218.0,,,,,,,,,,,,,ZnCl2,,ZnCl2,Alva 2018,,
ZnCo2O4 nanorods/Ni foams,pseudocapacitor,,,,,,,,,,,,,,,,,,1207.5,1.0,,"[('ZnCo2O4', 0.5), ('Ni', 0.5)]",molar,,Choi 2015,,
ZnSO4/ZnO,thermochemical,,,,,,,,,,,0.4911666666666667,1080.0,,,,,,,,,ZnSO4,,,Andre 2016,sulfates,

File: cap_cost/data_consolidated/SM_data_all.csv (part 1 of 2)
,,materials,mat_basis,original_name,sub_type,mat_type,deltaG_chem,n_e,source,P_cavern,mu_total,mass_density,phase_change_T,sp_latent_heat,Cp,T_melt,T_max,VtoR,delta_height,notes,kth,vol_latent_heat,deltaH_thermochem,T_turning,C_kwh_orig,specific_capacitance,deltaV_cap,dielectric_breakdown,dielectric_constant,specific_strength,Qmax,deltaV
unit_row,,N/U,N/U,N/U,N/U,N/U,kilowatt_hour / mole,dimensionless,N/U,pascal,gram / mole,kilogram / meter ** 3,degree_Celsius,kilowatt_hour / kilogram,kilowatt_hour / kelvin / kilogram,degree_Celsius,degree_Celsius,dimensionless,meter,N/U,watt / kelvin / meter,megajoule / meter ** 3,kilowatt_hour / kilogram,degree_Celsius,USD / kilowatt_hour,farad / gram,volt,volt / meter,dimensionless,centimeter ** 3 * megapascal / gram,N/U,volt
SM_name,SM_type,,,,,,,,,,,,,,,,,,,,,,,,,,,,,,,
Fossil CH4,synfuel,Fossil CH4,molar,,feedstock,,0.2554,8.0,Standard Gibbs,,,,,,,,,,,,,,,,,,,,,,,
H2 (LRC),synfuel,LRC,,,underground,,0.0659,2.0,Cavern,,2.016,8.271123234843682,,,,,,,,,,,,,,,,,,,,
CH4 (LRC),synfuel,LRC,,,underground,,0.2554,8.0,Cavern,,16.043,65.82025300426449,,,,,,,,,,,,,,,,,,,,
H2 (Salt),synfuel,Salt Cavern,,,underground,,0.0659,2.0,Cavern,,2.016,8.271123234843682,,,,,,,,,,,,,,,,,,,,
CH4 (Salt),synfuel,Salt Cavern,,,underground,,0.2554,8.0,Cavern,,16.043,65.82025300426449,,,,,,,,,,,,,,,,,,,,
N2 (LRC 100 bar),pressure_cavern,LRC,,,,,,,Cavern,10000000.0,28.014,114.93414995084866,,,,,,,,,,,,,,,,,,,,
N2 (Salt 100 bar),pressure_cavern,Salt Cavern,,,,,,,Cavern,10000000.0,28.014,114.93414995084866,,,,,,,,,,,,,,,,,,,,
LH2 Tank,synfuel,LH2 Tank,,,tank,,0.0659,2.0,Cryo tank,,2.016,70.85,,,,,,,,,,,,,,,,,,,,
LNG Tank,synfuel,LNG Tank,,,tank,,0.2554,8.0,Cryo tank,,16.043,420.0,,,,,,,,,,,,,,,,,,,,
LN2,sensible_thermal,LNG Tank,,,cold,other,,,Cryo tank,,,870.0,,,0.00028861111,-195.8,0.0,,,,,,,,,,,,,,,
LN2,latent_thermal,LNG Tank,,,other,other,,,Cryo tank,,,870.0,-195.8,0.0552778,,,,,,,,,,,,,,,,,,
Pumped Hydro,gravitational,Water Reservoir Excavation,,,pumped_hydro,,,,Phes,,,1000.0,,,,,,3.9,800.0,,,,,,,,,,,,,
H2 (Feedstock),synfuel,"[('Water', 1)]",molar,Synthetic H2,feedstock,,0.0659,2.0,Synfuel feedstock,,,,,,,,,,,Based on hypotheticical reversible electrochemical oxidation reaction,,,,,,,,,,,,
CH4 (Feedstock),synfuel,"[('CO2', 1), ('Water', 4)]",molar,Synthetic CH4 (Sabatier),feedstock,,0.2554,8.0,Synfuel feedstock,,,,,,,,,,,Based on hypotheticical reversible electrochemical oxidation reaction,,,,,,,,,,,,
Methanol (Feedstock),synfuel,"[('CO2', 1), ('Water', 3)]",molar,Synthetic Methanol (DMS),feedstock,,0.1923,6.0,Synfuel feedstock,,,,,,,,,,,Based on hypotheticical reversible electrochemical oxidation reaction,,,,,,,,,,,,
Ammonia (Feedstock),synfuel,"[('N2', 0.5), ('Water', 1.5)]",molar,Synthetic NH3,feedstock,,0.1033,3.0,Synfuel feedstock,,,,,,,,,,,,,,,,,,,,,,,
NaNO3,latent_thermal,NaNO3,,NaNO3,hot,molten_salt,,,Alva 2018,,,2261.0,306.0,0.0477777777777777,,,,,,,,388.9,,,,,,,,,,
KNO3,latent_thermal,KNO3,,KNO3,hot,molten_salt,,,Alva 2018,,,2109.0,335.0,0.0738888888888888,,,,,,,0.5,561.0,,,,,,,,,,
Na2CO3,latent_thermal,Na2CO3,,Na2CO3,hot,molten_salt,,,Alva 2018,,,2533.0,854.0,0.0766666666666666,,,,,,,,699.1,,,,,,,,,,
K2CO3,latent_thermal,K2CO3,,K2CO3,hot,molten_salt,,,Alva 2018,,,2290.0,897.0,0.0655555555555555,,,,,,,,540.4,,,,,,,,,,
CaCO3,latent_thermal,CaCO3,,CaCO3,hot,molten_salt,,,Alva 2018,,,2930.0,1330.0,0.0394444444444444,,,,,,,,416.1,,,,,,,,,,
Li2CO3,latent_thermal,Li2CO3,,Li2CO3,hot,molten_salt,,,Alva 2018,,,2110.0,732.0,0.1413888888888889,,,,,,,,1074.0,,,,,,,,,,
ZnCl2,latent_thermal,ZnCl2,,ZnCl2,hot,molten_salt,,,Alva 2018,,,2907.0,280.0,0.0208333333333333,,,,,,,0.5,218.0,,,,,,,,,,
NaCl,latent_thermal,NaCl,,NaCl,hot,molten_salt,,,Alva 2018,,,2160.0,802.0,0.1166666666666666,,,,,,,,907.2,,,,,,,,,,
KCl,latent_thermal,KCl,,KCl,hot,molten_salt,,,Alva 2018,,,1980.0,771.0,0.0980555555555555,,,,,,,,698.9,,,,,,,,,,
MgCl2,latent_thermal,MgCl2,,MgCl2,hot,molten_salt,,,Alva 2018,,,2320.0,714.0,0.1255555555555555,,,,,,,,1048.6,,,,,,,,,,
LiCl,latent_thermal,LiCl,,LiCl,hot,molten_salt,,,Alva 2018,,,2070.0,610.0,0.1225,,,,,,,,912.9,,,,,,,,,,
CaCl2,latent_thermal,CaCl2,,CaCl2,hot,molten_salt,,,Alva 2018,,,2150.0,772.0,0.0702777777777777,,,,,,,,544.0,,,,,,,,,,
Na2SO4,latent_thermal,Na2SO4,,Na2SO4,hot,molten_salt,,,Alva 2018,,,2680.0,884.0,0.0458333333333333,,,,,,,,442.2,,,,,,,,,,
Li2SO4,latent_thermal,Li2SO4,,Li2SO4,hot,molten_salt,,,Alva 2018,,,2220.0,858.0,0.0233333333333333,,,,,,,,186.5,,,,,,,,,,
K2SO4,latent_thermal,K2SO4,,K2SO4,hot,molten_salt,,,Alva 2018,,,2660.0,1069.0,0.0588888888888888,,,,,,,,563.9,,,,,,,,,,
MgSO4,latent_thermal,MgSO4,,MgSO4,hot,molten_salt,,,Alva 2018,,,2660.0,1130.0,0.0338888888888888,,,,,,,,324.5,,,,,,,,,,
CaSO4,latent_thermal,CaSO4,,CaSO4,hot,molten_salt,,,Alva 2018,,,2320.0,1460.0,0.0563888888888888,,,,,,,,471.0,,,,,,,,,,
LiF,latent_thermal,LiF,,LiF,hot,molten_salt,,,Alva 2018,,,2640.0,850.0,0.29,,,,,,,,2756.2,,,,,,,,,,
NaF,latent_thermal,NaF,,NaF,hot,molten_salt,,,Alva 2018,,,2558.0,996.0,0.2205555555555555,,,,,,,,2031.1,,,,,,,,,,
KF,latent_thermal,KF,,KF,hot,molten_salt,,,Alva 2018,,,2370.0,858.0,0.13,,,,,,,,1109.2,,,,,,,,,,
CaF2,latent_thermal,CaF2,,CaF2,hot,molten_salt,,,Alva 2018,,,3180.0,1418.0,0.1086111111111111,,,,,,,,1243.4,,,,,,,,,,
NaOH,latent_thermal,NaOH,,NaOH,hot,hydroxide,,,Alva 2018,,,2100.0,318.0,0.0458333333333333,,,,,,,,346.5,,,,,,,,,,
KOH,latent_thermal,KOH,,KOH,hot,hydroxide,,,Alva 2018,,,2040.0,380.0,0.0416666666666666,,,,,,,,306.0,,,,,,,,,,
LiOH,latent_thermal,LiOH,,LiOH,hot,hydroxide,,,Alva 2018,,,1460.0,462.0,0.2425,,,,,,,,1274.6,,,,,,,,,,
Na,sensible_thermal,Na,,Sodium (Na),hot,metal,,,Alva 2018,,,,,,0.0003611111111111,98.0,883.0,,,,64.9,,,,,,,,,,,
NaK,sensible_thermal,"[('Na', 0.5), ('K', 0.5)]",molar,Sodium(22.2%)epotassium (77.8%) eutectic (NaK),hot,metal,,,Alva 2018,,,,,,0.0002472222222222,-12.6,785.0,,,,26.3,,,,,,,,,,,
LBE,sensible_thermal,"[('Pb', 0.445), ('Bi', 0.555)]",mass,Lead(44.5%)ebismuth(55.5%) eutectic (LBE),hot,metal,,,Alva 2018,,,,,,3.888888888888889e-05,125.0,1533.0,,,,14.9,,,,,,,,,,,
Zn/Mg (52/48),latent_thermal,"[('Mg', 0.52), ('Zn', 0.48)]",molar,Zn/Mg (52/48),hot,alloy,,,Alva 2018,,,,340.0,0.05,,,,,,,,,,,,,,,,,,
Zn/Al (96/4),latent_thermal,"[('Zn', 0.96) , ('Al', 0.04)]",molar,Zn/Al (96/4),hot,alloy,,,Alva 2018,,,6630.0,381.0,0.0383333333333333,,,,,,,,914.9,,,,,,,,,,
Al/Mg/Zn (60/34/6),latent_thermal,"[('Al', 0.6), ('Mg', 0.34), ('Zn', 0.06)]",molar,Al/Mg/Zn (60/34/6),hot,alloy,,,Alva 2018,,,,450.3,0.0914166666666666,,,,,,,,,,,,,,,,,,
Mg/Cu/Zn (60/25/15),latent_thermal,"[('Mg', 0.6), ('Cu', 0.25), ('Zn', 0.15)]",molar,Mg/Cu/Zn (60/25/15),hot,alloy,,,Alva 2018,,,2800.0,452.0,0.0705555555555555,,,,,,,,711.2,,,,,,,,,,
Mg/Ca (84/16),latent_thermal,"[('Mg', 0.84), ('Ca', 0.16)]",molar,Mg/Ca (84/16),hot,alloy,,,Alva 2018,,,1380.0,790.0,0.0755555555555555,,,,,,,,375.4,,,,,,,,,,
Mg/Si/Zn (47/38/15),latent_thermal,"[('Mg', 0.47), ('Metallurgical Silicon', 0.38), ('Zn', 0.15)]",molar,Mg/Si/Zn (47/38/15),hot,alloy,,,Alva 2018,,,,800.0,0.0872222222222222,,,,,,,,,,,,,,,,,,
Cu/Si (80/20),latent_thermal,"[('Cu', 0.8), ('Metallurgical Silicon', 0.2)]",molar,Cu/Si (80/20),hot,alloy,,,Alva 2018,,,6600.0,803.0,0.0547222222222222,,,,,,,,1300.2,,,,,,,,,,
Cu/P/Si (83/10/7),latent_thermal,"[('Cu', 0.83), ('P', 0.1), ('Metallurgical Silicon', 0.07)]",molar,Cu/P/Si (83/10/7),hot,alloy,,,Alva 2018,,,6880.0,840.0,0.0255555555555555,,,,,,,,633.0,,,,,,,,,,
Si/Mg/Ca (49/30/21),latent_thermal,"[('Metallurgical Silicon', 0.49), ('Mg', 0.3), ('Ca', 0.21)]",molar,Si/Mg/Ca (49/30/21),hot,alloy,,,Alva 2018,,,6880.0,865.0,0.0847222222222222,,,,,,,,2098.4,,,,,,,,,,
Si/Mg (56/44),latent_thermal,"[('Metallurgical Silicon', 0.56), ('Mg', 0.44)]",molar,Si/Mg (56/44),hot,alloy,,,Alva 2018,,,1900.0,946.0,0.2102777777777777,,,,,,,,1438.3,,,,,,,,,,
Dowtherm A,sensible_thermal,Dowtherm,,Dowtherm A,hot,molten_salt,,,Alva 2018,,,,,,0.0004527777777777,12.0,400.0,,,,0.1083,,,,,,,,,,,
HITEC,sensible_thermal,HITEC,,"HITEC, NaNO3eKNO3e NaNO2",hot,molten_salt,,,Alva 2018,,,,,,0.0004336111111111,142.0,535.0,,,,0.6,,,,,,,,,,,
Solar Salt,sensible_thermal,Solar Salt,,"Solar Salt, NaNO3e KNO3 (50-50)",hot,molten_salt,,,Alva 2018,,,,,,0.0004166666666666,220.0,600.0,,,,0.55,,,,,,,,,,,
Granite,sensible_thermal,Stone,,Granite,both,rock,,,Alva 2018,,,,,,0.0002499999999999,,,,,,2.8,,,,,,,,,,,
Quartzite,sensible_thermal,Stone,,Quartzite,both,rock,,,Alva 2018,,,,,,0.0002361111111111,,,,,,2.0,,,,,,,,,,,
Marble,sensible_thermal,Stone,,Marble,both,rock,,,Alva 2018,,,,,,0.0002361111111111,,,,,,7.7,,,,,,,,,,,
Basalt,sensible_thermal,Stone,,Basalt,both,rock,,,Alva 2018,,,,,,0.0004083333333333,,,,,,3.2,,,,,,,,,,,
HITEC XL,sensible_thermal,HITEC XL,,"HITEC XL, NaNO3e KNO3eCa(NO3)2",hot,molten_salt,,,Alva 2018,,,,,,0.0004019444444444,120.0,500.0,,,,0.519,,,,,,,,,,,
Vegetable Oil,sensible_thermal,Vegetable Oil,,Vegetable oil,hot,oil,,,Alva 2018,,,,,,0.0006969444444444,,,,,,0.11,,,,,,,,,,,
MgSO4/MgO,thermochemical,MgSO4,,MgSO4/MgO,,sulfates,,,Andre 2016,,,,,,,,,,,,,,0.8048611111111111,1140.0,,,,,,,,
MnSO4/MnO,thermochemical,MnSO4,,MnSO4/MnO,,sulfates,,,Andre 2016,,,,,,,,,,,,,,0.65825,1065.0,,,,,,,,
FeSO4/FeO,thermochemical,FeSO4,,FeSO4/FeO,,sulfates,,,Andre 2016,,,,,,,,,,,,,,0.6332722222222222,1030.0,,,,,,,,
CoSO4/CoO,thermochemical,CoSO4,,CoSO4/CoO,,sulfates,,,Andre 2016,,,,,,,,,,,,,,0.5906388888888889,1005.0,,,,,,,,
CuSO4/CuO,thermochemical,CuSO4,,CuSO4/CuO,,sulfates,,,Andre 2016,,,,,,,,,,,,,,0.52275,875.0,,,,,,,,
ZnSO4/ZnO,thermochemical,ZnSO4,,ZnSO4/ZnO,,sulfates,,,Andre 2016,,,,,,,,,,,,,,0.4911666666666667,1080.0,,,,,,,,
CdSO4/CdO,thermochemical,CdSO4,,CdSO4/CdO,,sulfates,,,Andre 2016,,,,,,,,,,,,,,0.4723611111111111,1095.0,,,,,,,,
NiSO4/NiO,thermochemical,NiSO4,,NiSO4/NiO,,sulfates,,,Andre 2016,,,,,,,,,,,,,,0.3998333333333334,995.0,,,,,,,,
CaCO3/CaO,thermochemical,CaCO3,,CaCO3/CaO,,carbonates,,,Andre 2016,,,,,,,,,,,,,,0.4602222222222222,885.0,,,,,,,,
SrCO3/SrO,thermochemical,SrCO3,,SrCO3/SrO,,carbonates,,,Andre 2016,,,,,,,,,,,,,,0.3807361111111111,1220.0,,,,,,,,
MgCO3/MgO,thermochemical,MgCO3,,MgCO3/MgO,,carbonates,,,Andre 2016,,,,,,,,,,,,,,0.3261111111111111,300.0,,,,,,,,
BaCO3/BaO,thermochemical,BaCO3,,BaCO3/BaO,,carbonates,,,Andre 2016,,,,,,,,,,,,,,0.2323888888888889,1555.0,,,,,,,,
CdCO3/CdO,thermochemical,CdCO3,,CdCO3/CdO,,carbonates,,,Andre 2016,,,,,,,,,,,,,,0.1555833333333333,290.0,,,,,,,,
ZnCO3/ZnO,thermochemical,ZnCO3,,ZnCO3/ZnO,,carbonates,,,Andre 2016,,,,,,,,,,,,,,0.1513611111111111,120.0,,,,,,,,
PbCO3/PbO,thermochemical,PbO,,PbCO3/PbO,,carbonates,,,Andre 2016,,,,,,,,,,,,,,0.0872222222222222,310.0,,,,,,,,
Ca(OH)2/CaO,thermochemical,Ca(OH)2 ,,Ca(OH)2/CaO,,hydroxides,,,Andre 2016,,,,,,,,,,,,,,0.3755555555555555,515.0,,,,,,,,
Mg(OH)2/MgO,thermochemical,MgO,,Mg(OH)2/MgO,,hydroxides,,,Andre 2016,,,,,,,,,,,,,,0.3702777777777777,265.0,,,,,,,,
Be(OH)2/BeO,thermochemical,BeO,,Be(OH)2/BeO,,hydroxides,,,Andre 2016,,,,,,,,,,,,,,0.3308333333333333,70.0,,,,,,,,
Mn(OH)2/MnO,thermochemical,MnO2,,Mn(OH)2/MnO,,hydroxides,,,Andre 2016,,,,,,,,,,,,,,0.2094444444444444,190.0,,,,,,,,
Sr(OH)2/SrO,thermochemical,SrO,,Sr(OH)2/SrO,,hydroxides,,,Andre 2016,,,,,,,,,,,,,,0.2023055555555555,755.0,,,,,,,,
Ba(OH)2/BaO,thermochemical,Ba(OH)2,,Ba(OH)2/BaO,,hydroxides,,,Andre 2016,,,,,,,,,,,,,,0.1515194444444444,1005.0,,,,,,,,
Ni(OH)2/NiO,thermochemical,Ni(OH)2,,Ni(OH)2/NiO,,hydroxides,,,Andre 2016,,,,,,,,,,,,,,0.1433333333333333,70.0,,,,,,,,
Zn(OH)2/ZnO,thermochemical,Zn,,Zn(OH)2/ZnO,,hydroxides,,,Andre 2016,,,,,,,,,,,,,,0.1386,55.0,,,,,,,,
Cd(OH)2/CdO,thermochemical,Cd(OH)2,,Cd(OH)2/CdO,,hydroxides,,,Andre 2016,,,,,,,,,,,,,,0.1137222222222222,125.0,,,,,,,,
Rh2O3/Rh2O,thermochemical,Rh2O3,,Rh2O3/Rh2O,,oxides,,,Andre 2016,,,,,,,,,,,,,,0.2728055555555556,970.0,,,,,,,,
V2O5/V2O4,thermochemical,V2O5,,V2O5/V2O4,,oxides,,,Andre 2016,,,,,,,,,,,,,,0.2696944444444444,1710.0,,,,,,,,
Co3O4/CoO,thermochemical,Co3O4,,Co3O4/CoO,,oxides,,,Andre 2016,,,,,,,,,,,,,,0.2266944444444444,935.0,,,,,,,,
Mn3O4/MnO,thermochemical,MnO2,,Mn3O4/MnO,,oxides,,,Andre 2016,,,,,,,,,,,,,,0.2362777777777777,1700.0,,,,,,,,
CuO/Cu2O,thermochemical,CuO,,CuO/Cu2O,,oxides,,,Andre 2016,,,,,,,,,,,,,,0.2250555555555555,1115.0,,,,,,,,
Li2O2/Li2O,thermochemical,Li2O,,Li2O2/Li2O,,oxides,,,Andre 2016,,,,,,,,,,,,,,0.2071944444444444,145.0,,,,,,,,
Fe2O3/Fe3O4,thermochemical,Iron Ore,,Fe2O3/Fe3O4,,oxides,,,Andre 2016,,,,,,,,,,,,,,0.1348888888888889,1360.0,,,,,,,,
BaO2/BaO,thermochemical,BaO,,BaO2/BaO,,oxides,,,Andre 2016,,,,,,,,,,,,,,0.1201666666666666,880.0,,,,,,,,
MgO2/MgO,thermochemical,MgO,,MgO2/MgO,,oxides,,,Andre 2016,,,,,,,,,,,,,,0.1057222222222222,205.0,,,,,,,,
Cr5O12/Cr2O3,thermochemical,Cr2O3,,Cr5O12/Cr2O3,,oxides,,,Andre 2016,,,,,,,,,,,,,,0.0775277777777777,105.0,,,,,,,,
PtO2/PtO,thermochemical,PtO2,,PtO2/PtO,,oxides,,,Andre 2016,,,,,,,,,,,,,,0.0768055555555555,420.0,,,,,,,,
PbO2/PbO,thermochemical,PbO,,PbO2/PbO,,oxides,,,Andre 2016,,,,,,,,,,,,,,0.0641388888888888,295.0,,,,,,,,
Sb2O5/SbO2,thermochemical,Sb2O5,,Sb2O5/SbO2,,oxides,,,Andre 2016,,,,,,,,,,,,,,0.0584444444444444,325.0,,,,,,,,
Mn2O3/Mn3O4,thermochemical,MnO2,,Mn2O3/Mn3O4,,oxides,,,Andre 2016,,,,,,,,,,,,,,0.0528055555555555,915.0,,,,,,,,
N-propane,sensible_thermal,N-propane,mass,N-propane,cold,hydrocarbon,,,Antunez 2018,,,,,,0.0005611111111111,-188.0,-42.0,,,,0.17,,,,6.4,,,,,,,
Isopentane,sensible_thermal,Isopentane,mass,Isopentane,cold,hydrocarbon,,,Antunez 2018,,,,,,0.0005138888888888,-160.0,15.0,,,,0.14,,,,25.5,,,,,,,
N-pentane,sensible_thermal,N-pentane,mass,N-pentane,cold,hydrocarbon,,,Antunez 2018,,,,,,0.0005666666666666,-130.0,15.0,,,,0.14,,,,45.2,,,,,,,
Ethanol,sensible_thermal,Ethanol,mass,Ethanol,cold,hydrocarbon,,,Antunez 2018,,,,,,0.0005583333333333,-114.0,15.0,,,,0.18,,,,21.7,,,,,,,
Methanol,sensible_thermal,Methanol,mass,Methanol,cold,hydrocarbon,,,Antunez 2018,,,,,,0.0006277777777777,-98.0,15.0,,,,,,,,15.8,,,,,,,
Water,sensible_thermal,Water,mass,Water,hot,other_fluid,,,Antunez 2018,,,,,,0.0011611111111111,15.0,100.0,,,,0.65,,,,0.2,,,,,,,
Ethylene glycol,sensible_thermal,Ethylene glycol,mass,Ethylene glycol,hot,other_fluid,,,Antunez 2018,,,,,,0.0007805555555555,15.0,197.0,,,,0.22,,,,25.0,,,,,,,
Vegetable Oil,sensible_thermal,Vegetable Oil,mass,Sunflower oil,hot,oil,,,Antunez 2018,,,,,,0.0007,15.0,250.0,,,,0.16,,,,6.8,,,,,,,
HITEC XL,sensible_thermal,HITEC XL,mass,Hitec XL,hot,molten_salt,,,Antunez 2018,,,,,,0.0004027777777777,120.0,500.0,,,,0.2,,,,6.7,,,,,,,
Solar Salt,sensible_thermal,Solar Salt,mass,Solar salt,hot,molten_salt,,,Antunez 2018,,,,,,0.0004305555555555,230.0,600.0,,,,0.55,,,,5.5,,,,,,,
Na,sensible_thermal,Na,mass,Sodium,hot,metal,,,Antunez 2018,,,,,,0.0003472222222222,98.0,600.0,,,,46.0,,,,22.5,,,,,,,
NaK,sensible_thermal,"[('Na', 0.5), ('K', 0.5)]",molar,Eutectic Na-K,hot,metal,,,Antunez 2018,,,,,,0.0002416666666666,15.0,600.0,,,,26.2,,,,31.1,,,,,,,
Al,sensible_thermal,Al,,Aluminum 99.99 %,hot,metal,,,Bauer 2012,,,2700.0,,,0.0002625,,,,,,238.4,,,,,,,,,,,
Cu,sensible_thermal,Cu,,Copper (commercial),hot,metal,,,Bauer 2012,,,8300.0,,,0.0001163888888888,,,,,,372.0,,,,,,,,,,,
Fe,sensible_thermal,Fe,,Iron,hot,metal,,,Bauer 2012,,,7850.0,,,0.0001291666666666,,,,,,59.3,,,,,,,,,,,
Pb,sensible_thermal,Pb,,Lead,hot,metal,,,Bauer 2012,,,11340.0,,,3.638888888888889e-05,,,,,,35.25,,,,,,,,,,,
Granite,sensible_thermal,Stone,,Granite,both,rock,,,Bauer 2012,,,2750.0,,,0.0002472222222222,,,,,,2.9,,,,,,,,,,,
Graphite,sensible_thermal,Graphite,,Graphite,hot,other_solid,,,Bauer 2012,,,2200.0,,,0.0001694444444444,,,,,,155.0,,,,,,,,,,,
Limestone,sensible_thermal,Stone,,Limestone,both,rock,,,Bauer 2012,,,2500.0,,,0.0002055555555555,,,,,,2.2,,,,,,,,,,,
Sandstone,sensible_thermal,Stone,,Sandstone,both,rock,,,Bauer 2012,,,2200.0,,,0.0001972222222222,,,,,,1.8,,,,,,,,,,,
NaCl,sensible_thermal,NaCl,,Sodium chloride,hot,molten_salt,,,Bauer 2012,,,2165.0,,,0.0002388888888888,,,,,,6.5,,,,,,,,,,,
Clay,sensible_thermal,Clay,,Soil (clay),both,rock,,,Bauer 2012,,,1450.0,,,0.0002444444444444,,,,,,1.28,,,,,,,,,,,
Gravel,sensible_thermal,Gravel,,Soil (gravelly),both,rock,,,Bauer 2012,,,2040.0,,,0.0005111111111111,,,,,,0.59,,,,,,,,,,,
NaAlH4,synfuel,"[('Na', 1), ('Al',1)]",molar,NaAlH44 1/3Na3AlH6  2/3Al   H2(g),chemical,metal_hydride,0.0658561369180461,1.99866879872674,Bellosta 2019,,,,,,,,,,,,,,,,,,,,,,,
Na3AlH6,synfuel,"[('Na',3), ('Al',1)]",molar,Na3AlH64 3NaH   Al   3/2H2(g),chemical,metal_hydride,0.0987067434550457,2.995652305160719,Bellosta 2019,,,,,,,,,,,,,,,,,,,,,,,
Na2LiAlH6,synfuel,"[('Na',2), ('Li',1), ('Al',1)]",molar,Na2LiAlH64 2NaH   LiH   Al   3/2H2(g),chemical,metal_hydride,0.0989173144140776,3.00204292607216,Bellosta 2019,,,,,,,,,,,,,,,,,,,,,,,
K2LiAlH6,synfuel,"[('K',2), ('Li',1), ('Al',1)]",molar,K2LiAlH64 2 KH   LiH   Al   3/2H2(g),chemical,metal_hydride,0.098904954107518,3.001667802959576,Bellosta 2019,,,,,,,,,,,,,,,,,,,,,,,
KClLiAlH,synfuel,"[('K',2), ('Al',1), ('ClLi', 1)]",molar,KAlH4 LiCl4KCl   LiH   Al 3/2H2(g) [69],chemical,metal_hydride,0.0989468758166131,3.0029400854814314,Bellosta 2019,,,,,,,,,,,,,,,,,,,,,,,
Li2MgN2H6,synfuel,"[('Mg',1), ('N2',1)]",molar,Mg(NH2)2  2LiH 4 Li2Mg(NH)2  2H2(g),chemical,metal_hydride,0.1357000850998307,4.118363735958443,Bellosta 2019,,,,,,,,,,,,,,,,,,,,,,,
Ti12Mn18H30,synfuel,"[('Ti',12), ('Mn',18)]",molar,Ti1.2Mn1.8H3,chemical,metal_hydride,1.0090799298223094,30.62458057123853,Bellosta 2019,,,,,,,,,,,,,,,,,,,,,,,
MgH2,synfuel,Mg,molar,MgH2,chemical,metal_hydride,0.065919755783597,2.000599568546193,Bowman 2002,,,,,,,,,,,,,,,,,,,,,,,
VH2,synfuel,V,molar,VH2,chemical,metal_hydride,0.0659702066809543,2.0021307035191005,Bowman 2002,,,,,,,,,,,,,,,,,,,,,,,
Mg2NiH4,synfuel,"[('Mg',2), ('Ni',1)]",molar,Mg2NiH4,chemical,metal_hydride,0.1306372151558678,3.964710626885216,Bowman 2002,,,,,,,,,,,,,,,,,,,,,,,
TiFeH2,synfuel,"[('Ti',1), ('Fe',1)]",molar,TiFeH2,chemical,metal_hydride,0.065321869056463,1.98245429609903,Bowman 2002,,,,,,,,,,,,,,,,,,,,,,,
ZrNiH3,synfuel,"[('Zr',1), ('Ni',1)]",molar,ZrNiH3,chemical,metal_hydride,0.0979909290844347,2.97392804505113,Bowman 2002,,,,,,,,,,,,,,,,,,,,,,,
TiMn1.4V0.62H3.4,synfuel,"[('Ti',1), ('Mn',1.4), ('V',0.62)]",molar,TiMn1.4V0.62H3.4,chemical,metal_hydride,0.1123299173523014,3.409102195820986,Bowman 2002,,,,,,,,,,,,,,,,,,,,,,,
ZrMn2H3.6,synfuel,"[('Zr',1), ('Mn',2)]",molar,ZrMn2H3.6,chemical,metal_hydride,0.1184738341117336,3.595564009460809,Bowman 2002,,,,,,,,,,,,,,,,,,,,,,,
LaNi5H6.5,synfuel,"[('La',1), ('Ni',5)]",molar,LaNi5H6.5,chemical,metal_hydride,0.2138183865260671,6.4891771328093215,Bowman 2002,,,,,,,,,,,,,,,,,,,,,,,
LaNi4.8Sn0.2H6,synfuel,"[('La',1), ('Ni',4.8), ('Sn',0.2)]",molar,LaNi4.8Sn0.2H6.0,chemical,metal_hydride,0.2062920899811088,6.260761456179326,Bowman 2002,,,,,,,,,,,,,,,,,,,,,,,
Solar Salt,sensible_thermal,Solar Salt,,Solar Salt,hot,molten_salt,,,Caraballo 2021,,,2089.364,,,0.0004008811111111,240.0,565.0,,,,,,,,2.65,,,,,,,
LiNaKNO3,sensible_thermal,"[('LiNO3', 0.3), ('NaNO3', 0.18), ('KNO3', 0.52)]",mass,LiNaKNO3,hot,molten_salt,,,Caraballo 2021,,,2087.388,,,0.0004388888888888,118.0,550.0,,,,,,,,1.61,,,,,,,
LiNaKCaNO3,sensible_thermal,"[('LiNO3', 0.155), ('NaNO3', 0.082), ('KNO3', .543), ('Ca(NO3)2', 0.22)]",mass,LiNaKCaNO3,hot,molten_salt,,,Caraballo 2021,,,1992.3,,,0.0004216666666666,93.0,450.0,,,,,,,,1.29,,,,,,,
LiNaKNO3NO2,sensible_thermal,"[('LiNO3', 0.09), ('NaNO3', 0.423), ('KNO3', 0.336), ('KNO2', 0.151)]",mass,LiNaKNO3NO2,hot,molten_salt,,,Caraballo 2021,,,2073.28,,,0.0003153808333333,97.0,450.0,,,,,,,,,,,,,,,
KMgCl,sensible_thermal,"[('KCl', 0.625), ('MgCl2', 0.375)]",mass,KMgCl,hot,molten_salt,,,Caraballo 2021,,,2124.626,,,0.0002775,430.0,700.0,,,,,,,,1.29,,,,,,,
NaKMgCl,sensible_thermal,"[('NaCl', 0.205), ('KCl', 0.309), ('MgCl2', 0.486)]",mass,NaKMgCl,hot,molten_salt,,,Caraballo 2021,,,1898.7747,,,0.0002843888888888,383.0,700.0,,,,,,,,0.68,,,,,,,
NaMgCaCl,sensible_thermal,"[('NaCl', 0.396), ('MgCl2', 0.39), ('CaCl2', 0.214)]",mass,NaMgCaCl,hot,molten_salt,,,Caraballo 2021,,,4017.8003,,,0.0003103333333333,407.0,650.0,,,,,,,,0.57,,,,,,,
NaKZnCl,sensible_thermal,"[('NaCl', 0.075), ('KCl', 0.239), ('ZnCl2', 0.686)]",mass,NaKZnCl,hot,molten_salt,,,Caraballo 2021,,,2624.514,,,0.0002531603611111,204.0,700.0,,,,,,,,1.79,,,,,,,
KMgZnCl,sensible_thermal,"[('KCl', 0.494), ('MgCl2', 0.155), ('ZnCl2', 0.351)]",mass,KMgZnCl,hot,molten_salt,,,Caraballo 2021,,,2169.0074,,,0.0002406666666666,356.0,700.0,,,,,,,,3.36,,,,,,,
LiNaKF,sensible_thermal,"[('LiF', 0.292), ('NaF', 0.117), ('KF', 0.591)]",mass,LiNaKF,hot,molten_salt,,,Caraballo 2021,,,2529.27,,,0.0002716231666666,454.0,700.0,,,,,,,,5.11,,,,,,,
NaBF,sensible_thermal,"[('NaF', 0.03), ('NaBF4', 0.97)]",mass,NaBF,hot,molten_salt,,,Caraballo 2021,,,2251.389,,,0.0004183333333333,385.0,700.0,,,,,,,,10.29,,,,,,,
KBF,sensible_thermal,"[('KF', 0.13), ('KBF4', 0.87)]",mass,KBF,hot,molten_salt,,,Caraballo 2021,,,2257.1974,,,0.0003626111111111,460.0,700.0,,,,,,,,11.75,,,,,,,
KZrF,sensible_thermal,"[('KF', 0.325), ('ZrF4', 0.675)]",mass,KZrF,hot,molten_salt,,,Caraballo 2021,,,3040.6547,,,0.0002777777777777,420.0,700.0,,,,,,,,17.32,,,,,,,
LiNaKCO3,sensible_thermal,"[('Li2CO3', 0.321), ('Na2CO3', 0.334), ('K2CO3', 0.345)]",mass,LiNaKCO3,hot,molten_salt,,,Caraballo 2021,,,2269.566,,,0.0004472222222222,397.0,670.0,,,,,,,,4.15,,,,,,,
2D TiS2 nanocrystals,pseudocapacitor,TiS2,,,,,,,Choi 2015,,,,,,,,,,,,,,,,,395.0,1.2,,,,,
3D Co3O4 nanonetworks,pseudocapacitor,Co3O4,,,,,,,Choi 2015,,,,,,,,,,,,,,,,,797.5,1.5,,,,,
Au-MnO2 core-shell,pseudocapacitor,"[('Au', 1), ('MnO2', 1)]",molar,,,,,,Choi 2015,,,,,,,,,,,,,,,,,524.0,2.0,,,,,
CNT,EDLC,CNT,,,,,,,Choi 2015,,,,,,,,,,,,,,,,,582.0,0.7,,,,,
Carbon based,EDLC,Graphite,,,,,,,Choi 2015,,,,,,,,,,,,,,,,,167.284375,1.38125,,,,,
Carbon/CNTs,EDLC,"[('Graphite', 1), ('CNT', 1)]",molar,,,,,,Choi 2015,,,,,,,,,,,,,,,,,181.0,0.9,,,,,
Co(OH)2 nanosheets,pseudocapacitor,Co(OH)2,,,,,,,Choi 2015,,,,,,,,,,,,,,,,,1805.0,0.5,,,,,
Co3O4 nanostructures,pseudocapacitor,Co3O4,,,,,,,Choi 2015,,,,,,,,,,,,,,,,,313.0,0.8,,,,,
CoAl/PEDOT nanoarrays,pseudocapacitor,"[('Co', 0.25), ('Al', 0.25), ('PEDOT', 1)]",molar,,,,,,Choi 2015,,,,,,,,,,,,,,,,,548.0,0.6,,,,,
CoCl2 nanostructures,pseudocapacitor,CoCl2,,,,,,,Choi 2015,,,,,,,,,,,,,,,,,1962.0,0.45,,,,,
CoO/PPy nanowires,pseudocapacitor,"[('CoO', 1), ('PPy', 1)]",molar,,,,,,Choi 2015,,,,,,,,,,,,,,,,,1435.0,1.6,,,,,
CuO nanowires,pseudocapacitor,CuO,,,,,,,Choi 2015,,,,,,,,,,,,,,,,,110.0,0.45,,,,,
Fe2O3/MnO2 nanowires,pseudocapacitor,"[('Iron Ore', 1), ('MnO2', 1)]",molar,,,,,,Choi 2015,,,,,,,,,,,,,,,,,659.0,0.6,,,,,
GO/CNT,EDLC,"[('Graphene Oxide', 1), ('CNT', 1)]",molar,,,,,,Choi 2015,,,,,,,,,,,,,,,,,216.0,1.0,,,,,
GO/Carbon,EDLC,Graphene Oxide,,,,,,,Choi 2015,,,,,,,,,,,,,,,,,122.5,3.5,,,,,
Graphene,EDLC,Graphene,,,,,,,Choi 2015,,,,,,,,,,,,,,,,,186.5,1.65,,,,,
Graphene/CNF,EDLC,"[('Graphene', 1), ('Graphite', 1)]",molar,,,,,,Choi 2015,,,,,,,,,,,,,,,,,174.0,1.5,,,,,
Graphene/CNT,EDLC,"[('Graphene', 1), ('CNT', 1)]",molar,,,,,,Choi 2015,,,,,,,,,,,,,,,,,104.83333333333331,2.6,,,,,
Graphene/carbon,EDLC,"[('Graphene', 1), ('Graphite', 1)]",molar,,,,,,Choi 2015,,,,,,,,,,,,,,,,,175.0,3.5,,,,,
Hollow NiCo2S4 nanoplates,pseudocapacitor,NiCo2S4,,,,,,,Choi 2015,,,,,,,,,,,,,,,,,334.0,0.5,,,,,
Nanoporous Ni(OH)2 films,pseudocapacitor,Ni(OH)2,,,,,,,Choi 2015,,,,,,,,,,,,,,,,,106.0,1.6,,,,,
Ni2(CO3)(OH)2 nanosheets,pseudocapacitor,(CO3)(OH)2,,,,,,,Choi 2015,,,,,,,,,,,,,,,,,895.0,0.4,,,,,
NiCo2(OH)6 nanotubes,pseudocapacitor,NiCo2(OH)6,,,,,,,Choi 2015,,,,,,,,,,,,,,,,,184.5,0.5,,,,,
NiCo2O4 nanosheets,pseudocapacitor,NiCo2O4,,,,,,,Choi 2015,,,,,,,,,,,,,,,,,1693.0,0.5,,,,,
NiO nanoblocks,pseudocapacitor,NiO,,,,,,,Choi 2015,,,,,,,,,,,,,,,,,1008.0,0.6,,,,,
PANI nanofibers,pseudocapacitor,PANI,,,,,,,Choi 2015,,,,,,,,,,,,,,,,,106.0,0.8,,,,,
PANI nanotubes,pseudocapacitor,PANI,,,,,,,Choi 2015,,,,,,,,,,,,,,,,,686.5,0.5,,,,,
PPy nanofibrils,pseudocapacitor,PPy,,,,,,,Choi 2015,,,,,,,,,,,,,,,,,280.0,0.7,,,,,
PPy-PANI double-wall,pseudocapacitor,"[('PPy', 1), ('PANI', 1)]",molar,,,,,,Choi 2015,,,,,,,,,,,,,,,,,529.5,0.6,,,,,
PPy-clay core-shell nanoarrays,pseudocapacitor,PPy,,,,,,,Choi 2015,,,,,,,,,,,,,,,,,2046.0,1.2,,,,,
PPy-sepiolite nanocomposites,pseudocapacitor,"[('PPy', 1), ('sepiolite', 1)]",molar,,,,,,Choi 2015,,,,,,,,,,,,,,,,,165.0,1.0,,,,,
Polythiophene nanostructures,pseudocapacitor,Polythiophene,,,,,,,Choi 2015,,,,,,,,,,,,,,,,,162.5,4.0,,,,,
V2O5-PPy nanofibers,pseudocapacitor,"[('V2O5', 1), ('PPy', 1)]",molar,,,,,,Choi 2015,,,,,,,,,,,,,,,,,412.0,2.0,,,,,
ZnCo2O4 nanorods/Ni foams,pseudocapacitor,"[('ZnCo2O4', 1), ('Ni', 1)]",molar,,,,,,Choi 2015,,,,,,,,,,,,,,,,,1207.5,1.0,,,,,
Al2O3,dielectric_capacitor,Al2O3,,,bulk,,,,Haynes 2014,,,3990.0,,,,,,,,,,,,,,,,13400000.0,10.0,,,
SiO2,dielectric_capacitor,SiO2,,,bulk,,,,Haynes 2014,,,2648.0,,,,,,,,,,,,,,,,570000000.0,4.47,,,
ZrO2,dielectric_capacitor,ZrO2,,,bulk,,,,Haynes 2014,,,5680.0,,,,,,,,,,,,,,,,11400000.0,12.5,,,
NaCl,dielectric_capacitor,NaCl,,,bulk,,,,Haynes 2014,,,2170.0,,,,,,,,,,,,,,,,150000000.0,5.9,,,
KBr,dielectric_capacitor,KBr,,,bulk,,,,Haynes 2014,,,2740.0,,,,,,,,,,,,,,,,80000000.0,4.88,,,
Al 2024,pressure_tank,Al,,Al-2024,,metal,,,Kale 2018,,,,,,,,,,,,,,,,,,,,,150.8303249097473,1.0,
Al 6061,pressure_tank,Al,,Al-6061-T6,,metal,,,Kale 2018,,,,,,,,,,,,,,,,,,,,,101.4760147601476,1.0,
Al 7075,pressure_tank,Al,,Al-7075-T6,,metal,,,Kale 2018,,,,,,,,,,,,,,,,,,,,,166.66666666666666,1.0,
Steel 4340,pressure_tank,Steel,,Steel-4340,,metal,,,Kale 2018,,,,,,,,,,,,,,,,,,,,,59.87261146496816,1.0,
Steel 18Ni-300,pressure_tank,Steel,,Steel-18Ni-300,,metal,,,Kale 2018,,,,,,,,,,,,,,,,,,,,,94.27860696517412,1.0,
Steel 15-7,pressure_tank,Steel,,Stainless-Steel-15-7,,metal,,,Kale 2018,,,,,,,,,,,,,,,,,,,,,97.1316818774446,1.0,
Steel 440C,pressure_tank,Steel,,Stainless-Steel-440C,,metal,,,Kale 2018,,,,,,,,,,,,,,,,,,,,,158.44155844155844,1.0,
Steel 455,pressure_tank,Steel,,Stainless-Steel-455,,metal,,,Kale 2018,,,,,,,,,,,,,,,,,,,,,191.8814432989691,1.0,
Steel 1020,pressure_tank,Steel,,Carbon-Steel-1020,,metal,,,Kale 2018,,,,,,,,,,,,,,,,,,,,,54.79591836734694,1.0,
AS4/3501-6,pressure_tank,CFRP,,AS4-3501–6,,composite,,,Kale 2018,,,,,,,,,,,,,,,,,,,,,1225.6442489000628,1.0,
AS4/8552,pressure_tank,CFRP,,AS4–8552,,composite,,,Kale 2018,,,,,,,,,,,,,,,,,,,,,1398.8585922637922,1.0,
E-Glass,pressure_tank,GRE,,E-Glass Epoxy,,composite,,,Kale 2018,,,,,,,,,,,,,,,,,,,,,498.5549132947977,1.0,
IM7/8551-7,pressure_tank,CFRP,,IM7-8551–7,,composite,,,Kale 2018,,,,,,,,,,,,,,,,,,,,,1626.4294790343074,1.0,
IM7/8552,pressure_tank,CFRP,,IM7–8552,,composite,,,Kale 2018,,,,,,,,,,,,,,,,,,,,,1714.735516372796,1.0,
Kevlar,pressure_tank,KFRP,,Kevlar-49 Epoxy,,composite,,,Kale 2018,,,,,,,,,,,,,,,,,,,,,995.6647398843932,1.0,
S-2 Glass,pressure_tank,GRE,,S-2 Glass Epoxy,,composite,,,Kale 2018,,,,,,,,,,,,,,,,,,,,,1003.0105368790768,1.0,
T300-BSL914C,pressure_tank,CFRP,,T300-BSL914C,,composite,,,Kale 2018,,,,,,,,,,,,,,,,,,,,,962.1552277100706,1.0,
T300-PR319,pressure_tank,CFRP,,T300-PR319,,composite,,,Kale 2018,,,,,,,,,,,,,,,,,,,,,882.202304737516,1.0,
Al 2024,flywheel,Al,,Al-2024,,metal,,,Kale 2018,,,,,,,,,,,,,,,,,,,,,150.8303249097473,1.2,
Al 6061,flywheel,Al,,Al-6061-T6,,metal,,,Kale 2018,,,,,,,,,,,,,,,,,,,,,101.4760147601476,1.2,
Al 7075,flywheel,Al,,Al-7075-T6,,metal,,,Kale 2018,,,,,,,,,,,,,,,,,,,,,166.66666666666666,1.2,
Steel 4340,flywheel,Steel,,Steel-4340,,metal,,,Kale 2018,,,,,,,,,,,,,,,,,,,,,59.87261146496816,1.2,
Steel 18Ni-300,flywheel,Steel,,Steel-18Ni-300,,metal,,,Kale 2018,,,,,,,,,,,,,,,,,,,,,94.27860696517412,1.2,
Steel 15-7,flywheel,Steel,,Stainless-Steel-15-7,,metal,,,Kale 2018,,,,,,,,,,,,,,,,,,,,,97.1316818774446,1.2,
Steel 440C,flywheel,Steel,,Stainless-Steel-440C,,metal,,,Kale 2018,,,,,,,,,,,,,,,,,,,,,158.44155844155844,1.2,
Steel 455,flywheel,Steel,,Stainless-Steel-455,,metal,,,Kale 2018,,,,,,,,,,,,,,,,,,,,,191.8814432989691,1.2,
Steel 1020,flywheel,Steel,,Carbon-Steel-1020,,metal,,,Kale 2018,,,,,,,,,,,,,,,,,,,,,54.79591836734694,1.2,
AS4/3501-6,flywheel,CFRP,,AS4-3501–6,,composite,,,Kale 2018,,,,,,,,,,,,,,,,,,,,,1225.6442489000628,1.2,
AS4/8552,flywheel,CFRP,,AS4–8552,,composite,,,Kale 2018,,,,,,,,,,,,,,,,,,,,,1398.8585922637922,1.2,
E-Glass,flywheel,GRE,,E-Glass Epoxy,,composite,,,Kale 2018,,,,,,,,,,,,,,,,,,,,,498.5549132947977,1.2,
IM7/8551-7,flywheel,CFRP,,IM7-8551–7,,composite,,,Kale 2018,,,,,,,,,,,,,,,,,,,,,1626.4294790343074,1.2,
IM7/8552,flywheel,CFRP,,IM7–8552,,composite,,,Kale 2018,,,,,,,,,,,,,,,,,,,,,1714.735516372796,1.2,
Kevlar,flywheel,KFRP,,Kevlar-49 Epoxy,,composite,,,Kale 2018,,,,,,,,,,,,,,,,,,,,,995.6647398843932,1.2,
S-2 Glass,flywheel,GRE,,S-2 Glass Epoxy,,composite,,,Kale 2018,,,,,,,,,,,,,,,,,,,,,1003.0105368790768,1.2,
T300-BSL914C,flywheel,CFRP,,T300-BSL914C,,composite,,,Kale 2018,,,,,,,,,,,,,,,,,,,,,962.1552277100706,1.2,
T300-PR319,flywheel,CFRP,,T300-PR319,,composite,,,Kale 2018,,,,,,,,,,,,,,,,,,,,,882.202304737516,1.2,
Al 2024,smes,Al,,Al-2024,,metal,,,Kale 2018,,,,,,,,,,,,,,,,,,,,,150.8303249097473,1.5,
Al 6061,smes,Al,,Al-6061-T6,,metal,,,Kale 2018,,,,,,,,,,,,,,,,,,,,,101.4760147601476,1.5,
Al 7075,smes,Al,,Al-7075-T6,,metal,,,Kale 2018,,,,,,,,,,,,,,,,,,,,,166.66666666666666,1.5,
Steel 4340,smes,Steel,,Steel-4340,,metal,,,Kale 2018,,,,,,,,,,,,,,,,,,,,,59.87261146496816,1.5,
Steel 18Ni-300,smes,Steel,,Steel-18Ni-300,,metal,,,Kale 2018,,,,,,,,,,,,,,,,,,,,,94.27860696517412,1.5,
Steel 15-7,smes,Steel,,Stainless-Steel-15-7,,metal,,,Kale 2018,,,,,,,,,,,,,,,,,,,,,97.1316818774446,1.5,
Steel 440C,smes,Steel,,Stainless-Steel-440C,,metal,,,Kale 2018,,,,,,,,,,,,,,,,,,,,,158.44155844155844,1.5,
Steel 455,smes,Steel,,Stainless-Steel-455,,metal,,,Kale 2018,,,,,,,,,,,,,,,,,,,,,191.8814432989691,1.5,
Steel 1020,smes,Steel,,Carbon-Steel-1020,,metal,,,Kale 2018,,,,,,,,,,,,,,,,,,,,,54.79591836734694,1.5,
AS4/3501-6,smes,CFRP,,AS4-3501–6,,composite,,,Kale 2018,,,,,,,,,,,,,,,,,,,,,1225.6442489000628,1.5,
AS4/8552,smes,CFRP,,AS4–8552,,composite,,,Kale 2018,,,,,,,,,,,,,,,,,,,,,1398.8585922637922,1.5,
E-Glass,smes,GRE,,E-Glass Epoxy,,composite,,,Kale 2018,,,,,,,,,,,,,,,,,,,,,498.5549132947977,1.5,
IM7/8551-7,smes,CFRP,,IM7-8551–7,,composite,,,Kale 2018,,,,,,,,,,,,,,,,,,,,,1626.4294790343074,1.5,
IM7/8552,smes,CFRP,,IM7–8552,,composite,,,Kale 2018,,,,,,,,,,,,,,,,,,,,,1714.735516372796,1.5,
Kevlar,smes,KFRP,,Kevlar-49 Epoxy,,composite,,,Kale 2018,,,,,,,,,,,,,,,,,,,,,995.6647398843932,1.5,
S-2 Glass,smes,GRE,,S-2 Glass Epoxy,,composite,,,Kale 2018,,,,,,,,,,,,,,,,,,,,,1003.0105368790768,1.5,
T300-BSL914C,smes,CFRP,,T300-BSL914C,,composite,,,Kale 2018,,,,,,,,,,,,,,,,,,,,,962.1552277100706,1.5,
T300-PR319,smes,CFRP,,T300-PR319,,composite,,,Kale 2018,,,,,,,,,,,,,,,,,,,,,882.202304737516,1.5,
Li/Zn,coupled_battery,"[('Li', 0.5), ('Zn', 0.5)]",molar,Li/Zn,liquid_metal_battery,,,1.0,Kim 2013,,,,,,,,,,,,,,,,,,,,,,,0.19
Na/Zn,coupled_battery,"[('Na', 0.5), ('Zn', 0.5)]",molar,Na/Zn,liquid_metal_battery,,,1.0,Kim 2013,,,,,,,,,,,,,,,,,,,,,,,
K/Zn,coupled_battery,"[('K', 0.5), ('Zn', 0.5)]",molar,K/Zn,liquid_metal_battery,,,1.0,Kim 2013,,,,,,,,,,,,,,,,,,,,,,,
Mg/Zn,coupled_battery,"[('Mg', 0.6666666666666666), ('Zn', 0.33333333333333337)]",molar,Mg/Zn,liquid_metal_battery,,,2.0,Kim 2013,,,,,,,,,,,,,,,,,,,,,,,0.145
Ca/Zn,coupled_battery,"[('Ca', 0.6666666666666666), ('Zn', 0.33333333333333337)]",molar,Ca/Zn,liquid_metal_battery,,,2.0,Kim 2013,,,,,,,,,,,,,,,,,,,,,,,0.305
Ba/Zn,coupled_battery,"[('Ba', 0.6666666666666666), ('Zn', 0.33333333333333337)]",molar,Ba/Zn,liquid_metal_battery,,,2.0,Kim 2013,,,,,,,,,,,,,,,,,,,,,,,
Li/Cd,coupled_battery,"[('Li', 0.5), ('Cd', 0.5)]",molar,Li/Cd,liquid_metal_battery,,,1.0,Kim 2013,,,,,,,,,,,,,,,,,,,,,,,0.465
Na/Cd,coupled_battery,"[('Na', 0.5), ('Cd', 0.5)]",molar,Na/Cd,liquid_metal_battery,,,1.0,Kim 2013,,,,,,,,,,,,,,,,,,,,,,,0.12
K/Cd,coupled_battery,"[('K', 0.5), ('Cd', 0.5)]",molar,K/Cd,liquid_metal_battery,,,1.0,Kim 2013,,,,,,,,,,,,,,,,,,,,,,,
Mg/Cd,coupled_battery,"[('Mg', 0.6666666666666666), ('Cd', 0.33333333333333337)]",molar,Mg/Cd,liquid_metal_battery,,,2.0,Kim 2013,,,,,,,,,,,,,,,,,,,,,,,0.15
Ca/Cd,coupled_battery,"[('Ca', 0.6666666666666666), ('Cd', 0.33333333333333337)]",molar,Ca/Cd,liquid_metal_battery,,,2.0,Kim 2013,,,,,,,,,,,,,,,,,,,,,,,
Ba/Cd,coupled_battery,"[('Ba', 0.6666666666666666), ('Cd', 0.33333333333333337)]",molar,Ba/Cd,liquid_metal_battery,,,2.0,Kim 2013,,,,,,,,,,,,,,,,,,,,,,,
Li/Hg,coupled_battery,"[('Li', 0.5), ('Hg', 0.5)]",molar,Li/Hg,liquid_metal_battery,,,1.0,Kim 2013,,,,,,,,,,,,,,,,,,,,,,,
Na/Hg,coupled_battery,"[('Na', 0.5), ('Hg', 0.5)]",molar,Na/Hg,liquid_metal_battery,,,1.0,Kim 2013,,,,,,,,,,,,,,,,,,,,,,,0.4
K/Hg,coupled_battery,"[('K', 0.5), ('Hg', 0.5)]",molar,K/Hg,liquid_metal_battery,,,1.0,Kim 2013,,,,,,,,,,,,,,,,,,,,,,,0.395
Mg/Hg,coupled_battery,"[('Mg', 0.6666666666666666), ('Hg', 0.33333333333333337)]",molar,Mg/Hg,liquid_metal_battery,,,2.0,Kim 2013,,,,,,,,,,,,,,,,,,,,,,,
Ca/Hg,coupled_battery,"[('Ca', 0.6666666666666666), ('Hg', 0.33333333333333337)]",molar,Ca/Hg,liquid_metal_battery,,,2.0,Kim 2013,,,,,,,,,,,,,,,,,,,,,,,
Ba/Hg,coupled_battery,"[('Ba', 0.6666666666666666), ('Hg', 0.33333333333333337)]",molar,Ba/Hg,liquid_metal_battery,,,2.0,Kim 2013,,,,,,,,,,,,,,,,,,,,,,,
Li/Al,coupled_battery,"[('Li', 0.5), ('Al', 0.5)]",molar,Li/Al,liquid_metal_battery,,,1.0,Kim 2013,,,,,,,,,,,,,,,,,,,,,,,0.3
Na/Al,coupled_battery,"[('Na', 0.5), ('Al', 0.5)]",molar,Na/Al,liquid_metal_battery,,,1.0,Kim 2013,,,,,,,,,,,,,,,,,,,,,,,
K/Al,coupled_battery,"[('K', 0.5), ('Al', 0.5)]",molar,K/Al,liquid_metal_battery,,,1.0,Kim 2013,,,,,,,,,,,,,,,,,,,,,,,
Mg/Al,coupled_battery,"[('Mg', 0.6666666666666666), ('Al', 0.33333333333333337)]",molar,Mg/Al,liquid_metal_battery,,,2.0,Kim 2013,,,,,,,,,,,,,,,,,,,,,,,0.135
Ca/Al,coupled_battery,"[('Ca', 0.6666666666666666), ('Al', 0.33333333333333337)]",molar,Ca/Al,liquid_metal_battery,,,2.0,Kim 2013,,,,,,,,,,,,,,,,,,,,,,,0.425
Ba/Al,coupled_battery,"[('Ba', 0.6666666666666666), ('Al', 0.33333333333333337)]",molar,Ba/Al,liquid_metal_battery,,,2.0,Kim 2013,,,,,,,,,,,,,,,,,,,,,,,0.34
Li/Ga,coupled_battery,"[('Li', 0.5), ('Ga', 0.5)]",molar,Li/Ga,liquid_metal_battery,,,1.0,Kim 2013,,,,,,,,,,,,,,,,,,,,,,,0.58
Na/Ga,coupled_battery,"[('Na', 0.5), ('Ga', 0.5)]",molar,Na/Ga,liquid_metal_battery,,,1.0,Kim 2013,,,,,,,,,,,,,,,,,,,,,,,0.105
K/Ga,coupled_battery,"[('K', 0.5), ('Ga', 0.5)]",molar,K/Ga,liquid_metal_battery,,,1.0,Kim 2013,,,,,,,,,,,,,,,,,,,,,,,
Mg/Ga,coupled_battery,"[('Mg', 0.6666666666666666), ('Ga', 0.33333333333333337)]",molar,Mg/Ga,liquid_metal_battery,,,2.0,Kim 2013,,,,,,,,,,,,,,,,,,,,,,,0.195
Ca/Ga,coupled_battery,"[('Ca', 0.6666666666666666), ('Ga', 0.33333333333333337)]",molar,Ca/Ga,liquid_metal_battery,,,2.0,Kim 2013,,,,,,,,,,,,,,,,,,,,,,,
Ba/Ga,coupled_battery,"[('Ba', 0.6666666666666666), ('Ga', 0.33333333333333337)]",molar,Ba/Ga,liquid_metal_battery,,,2.0,Kim 2013,,,,,,,,,,,,,,,,,,,,,,,
Li/In,coupled_battery,"[('Li', 0.5), ('In', 0.5)]",molar,Li/In,liquid_metal_battery,,,1.0,Kim 2013,,,,,,,,,,,,,,,,,,,,,,,0.525
Na/In,coupled_battery,"[('Na', 0.5), ('In', 0.5)]",molar,Na/In,liquid_metal_battery,,,1.0,Kim 2013,,,,,,,,,,,,,,,,,,,,,,,0.18
K/In,coupled_battery,"[('K', 0.5), ('In', 0.5)]",molar,K/In,liquid_metal_battery,,,1.0,Kim 2013,,,,,,,,,,,,,,,,,,,,,,,0.13
Mg/In,coupled_battery,"[('Mg', 0.6666666666666666), ('In', 0.33333333333333337)]",molar,Mg/In,liquid_metal_battery,,,2.0,Kim 2013,,,,,,,,,,,,,,,,,,,,,,,0.175
Ca/In,coupled_battery,"[('Ca', 0.6666666666666666), ('In', 0.33333333333333337)]",molar,Ca/In,liquid_metal_battery,,,2.0,Kim 2013,,,,,,,,,,,,,,,,,,,,,,,0.48
Ba/In,coupled_battery,"[('Ba', 0.6666666666666666), ('In', 0.33333333333333337)]",molar,Ba/In,liquid_metal_battery,,,2.0,Kim 2013,,,,,,,,,,,,,,,,,,,,,,,
Li/Tl,coupled_battery,"[('Li', 0.5), ('Tl', 0.5)]",molar,Li/Tl,liquid_metal_battery,,,1.0,Kim 2013,,,,,,,,,,,,,,,,,,,,,,,
Na/Tl,coupled_battery,"[('Na', 0.5), ('Tl', 0.5)]",molar,Na/Tl,liquid_metal_battery,,,1.0,Kim 2013,,,,,,,,,,,,,,,,,,,,,,,0.265
K/Tl,coupled_battery,"[('K', 0.5), ('Tl', 0.5)]",molar,K/Tl,liquid_metal_battery,,,1.0,Kim 2013,,,,,,,,,,,,,,,,,,,,,,,0.255
Mg/Tl,coupled_battery,"[('Mg', 0.6666666666666666), ('Tl', 0.33333333333333337)]",molar,Mg/Tl,liquid_metal_battery,,,2.0,Kim 2013,,,,,,,,,,,,,,,,,,,,,,,0.175
Ca/Tl,coupled_battery,"[('Ca', 0.6666666666666666), ('Tl', 0.33333333333333337)]",molar,Ca/Tl,liquid_metal_battery,,,2.0,Kim 2013,,,,,,,,,,,,,,,,,,,,,,,
Ba/Tl,coupled_battery,"[('Ba', 0.6666666666666666), ('Tl', 0.33333333333333337)]",molar,Ba/Tl,liquid_metal_battery,,,2.0,Kim 2013,,,,,,,,,,,,,,,,,,,,,,,
Li/Sn,coupled_battery,"[('Li', 0.5), ('Sn', 0.5)]",molar,Li/Sn,liquid_metal_battery,,,1.0,Kim 2013,,,,,,,,,,,,,,,,,,,,,,,0.635
Na/Sn,coupled_battery,"[('Na', 0.5), ('Sn', 0.5)]",molar,Na/Sn,liquid_metal_battery,,,1.0,Kim 2013,,,,,,,,,,,,,,,,,,,,,,,0.335
K/Sn,coupled_battery,"[('K', 0.5), ('Sn', 0.5)]",molar,K/Sn,liquid_metal_battery,,,1.0,Kim 2013,,,,,,,,,,,,,,,,,,,,,,,
Mg/Sn,coupled_battery,"[('Mg', 0.6666666666666666), ('Sn', 0.33333333333333337)]",molar,Mg/Sn,liquid_metal_battery,,,2.0,Kim 2013,,,,,,,,,,,,,,,,,,,,,,,0.27
Ca/Sn,coupled_battery,"[('Ca', 0.6666666666666666), ('Sn', 0.33333333333333337)]",molar,Ca/Sn,liquid_metal_battery,,,2.0,Kim 2013,,,,,,,,,,,,,,,,,,,,,,,0.64
Ba/Sn,coupled_battery,"[('Ba', 0.6666666666666666), ('Sn', 0.33333333333333337)]",molar,Ba/Sn,liquid_metal_battery,,,2.0,Kim 2013,,,,,,,,,,,,,,,,,,,,,,,0.895
Li/Pb,coupled_battery,"[('Li', 0.5), ('Pb', 0.5)]",molar,Li/Pb,liquid_metal_battery,,,1.0,Kim 2013,,,,,,,,,,,,,,,,,,,,,,,0.55
Na/Pb,coupled_battery,"[('Na', 0.5), ('Pb', 0.5)]",molar,Na/Pb,liquid_metal_battery,,,1.0,Kim 2013,,,,,,,,,,,,,,,,,,,,,,,0.3349999999999999
K/Pb,coupled_battery,"[('K', 0.5), ('Pb', 0.5)]",molar,K/Pb,liquid_metal_battery,,,1.0,Kim 2013,,,,,,,,,,,,,,,,,,,,,,,0.33
Mg/Pb,coupled_battery,"[('Mg', 0.6666666666666666), ('Pb', 0.33333333333333337)]",molar,Mg/Pb,liquid_metal_battery,,,2.0,Kim 2013,,,,,,,,,,,,,,,,,,,,,,,0.1699999999999999
Ca/Pb,coupled_battery,"[('Ca', 0.6666666666666666), ('Pb', 0.33333333333333337)]",molar,Ca/Pb,liquid_metal_battery,,,2.0,Kim 2013,,,,,,,,,,,,,,,,,,,,,,,0.595
Ba/Pb,coupled_battery,"[('Ba', 0.6666666666666666), ('Pb', 0.33333333333333337)]",molar,Ba/Pb,liquid_metal_battery,,,2.0,Kim 2013,,,,,,,,,,,,,,,,,,,,,,,0.8400000000000001
Li/Sb,coupled_battery,"[('Li', 0.5), ('Sb', 0.5)]",molar,Li/Sb,liquid_metal_battery,,,1.0,Kim 2013,,,,,,,,,,,,,,,,,,,,,,,0.92
Na/Sb,coupled_battery,"[('Na', 0.5), ('Sb', 0.5)]",molar,Na/Sb,liquid_metal_battery,,,1.0,Kim 2013,,,,,,,,,,,,,,,,,,,,,,,0.735
K/Sb,coupled_battery,"[('K', 0.5), ('Sb', 0.5)]",molar,K/Sb,liquid_metal_battery,,,1.0,Kim 2013,,,,,,,,,,,,,,,,,,,,,,,0.775
Mg/Sb,coupled_battery,"[('Mg', 0.6666666666666666), ('Sb', 0.33333333333333337)]",molar,Mg/Sb,liquid_metal_battery,,,2.0,Kim 2013,,,,,,,,,,,,,,,,,,,,,,,0.45
Ca/Sb,coupled_battery,"[('Ca', 0.6666666666666666), ('Sb', 0.33333333333333337)]",molar,Ca/Sb,liquid_metal_battery,,,2.0,Kim 2013,,,,,,,,,,,,,,,,,,,,,,,0.99
Ba/Sb,coupled_battery,"[('Ba', 0.6666666666666666), ('Sb', 0.33333333333333337)]",molar,Ba/Sb,liquid_metal_battery,,,2.0,Kim 2013,,,,,,,,,,,,,,,,,,,,,,,1.275
Li/Bi,coupled_battery,"[('Li', 0.5), ('Bi', 0.5)]",molar,Li/Bi,liquid_metal_battery,,,1.0,Kim 2013,,,,,,,,,,,,,,,,,,,,,,,0.815
Na/Bi,coupled_battery,"[('Na', 0.5), ('Bi', 0.5)]",molar,Na/Bi,liquid_metal_battery,,,1.0,Kim 2013,,,,,,,,,,,,,,,,,,,,,,,0.605
K/Bi,coupled_battery,"[('K', 0.5), ('Bi', 0.5)]",molar,K/Bi,liquid_metal_battery,,,1.0,Kim 2013,,,,,,,,,,,,,,,,,,,,,,,0.675
Mg/Bi,coupled_battery,"[('Mg', 0.6666666666666666), ('Bi', 0.33333333333333337)]",molar,Mg/Bi,liquid_metal_battery,,,2.0,Kim 2013,,,,,,,,,,,,,,,,,,,,,,,0.325
Ca/Bi,coupled_battery,"[('Ca', 0.6666666666666666), ('Bi', 0.33333333333333337)]",molar,Ca/Bi,liquid_metal_battery,,,2.0,Kim 2013,,,,,,,,,,,,,,,,,,,,,,,0.845
Ba/Bi,coupled_battery,"[('Ba', 0.6666666666666666), ('Bi', 0.33333333333333337)]",molar,Ba/Bi,liquid_metal_battery,,,2.0,Kim 2013,,,,,,,,,,,,,,,,,,,,,,,1.135
