Repository: energy-storage-analysis/LDES-Survey

# Final Datasets

This folder contains the final datasets.

 * `mat_data.csv`: Contains information about the constituent materials of the storage media
    * minimum specific price between all sources (can also be changed to median or other statistic in `consolidate_data.py`). 
    * How many sources, how many storage media the material is used in
    * The molecular formula if applicable
    * Materials are indexed to a unique identifier. Usually the molecular formula when applicable, otherwise a unique name. 
* `SM_data.csv`: Contains information about each storage media including
    * The various physical properties used to calculate C_kwh

File: cap_cost/data_consolidated/SM_data.csv (part 2 of 3)
,,sub_type,mat_type,C_kwh,specific_energy,specific_price,materials,mat_basis,SM_sources,price_sources,Cp,P_cavern,Qmax,T_max,T_melt,T_min,T_turning,VtoR,deltaG_chem,deltaH_thermochem,deltaT,deltaV,deltaV_cap,delta_height,dielectric_breakdown,dielectric_constant,mass_density,mu_total,n_e,notes,original_name,phase_change_T,sp_latent_heat,specific_capacitance,specific_strength,vol_latent_heat
K/Sn,coupled_battery,liquid_metal_battery,,,,,"[('K', 0.5), ('Sn', 0.5)]",molar,,,,,,,,20.0,,,,,,,,,,,,,1.0,,K/Sn,,,,,
K/Te,coupled_battery,liquid_metal_battery,,140.25630907869683,0.5739768092016136,80.50386875538572,"[('K', 0.5), ('Te', 0.5)]",molar,Kim 2013,"0 : Kim 2013, SMM, 1 : Alibaba, DERA, ISE, Kim 2013, USGS",,,,,,20.0,,,,,,1.785,,,,,,83.34915,1.0,,K/Te,,,,,
K/Tl,coupled_battery,liquid_metal_battery,,127453.466695315,0.056139328775226933,7155.152070350725,"[('K', 0.5), ('Tl', 0.5)]",molar,Kim 2013,"0 : Kim 2013, SMM, 1 : Kim 2013, USGS",,,,,,20.0,,,,,,0.255,,,,,,121.73915,1.0,,K/Tl,,,,,
K/Zn,coupled_battery,liquid_metal_battery,,,,,"[('K', 0.5), ('Zn', 0.5)]",molar,,,,,,,,20.0,,,,,,,,,,,,,1.0,,K/Zn,,,,,
K2CO3,latent_thermal,hot,molten_salt,21.127961598259667,0.0655555555555555,1.385055260330355,K2CO3,,"Alva 2018, Ray 2021","Alibaba, Alva 2018, Echemi, Indiamart, Liu 2016, Ray 2021",,,,,,20.0,,,,,,,,,,,2290.0,138.2046,,,K2CO3,897.0,0.0655555555555555,,,540.4
K2CO3/Li2CO3,latent_thermal,hot,molten_salt,209.34801240593995,0.0955555555555555,20.004365629900917,"[('K2CO3', 0.65), ('Li2CO3', 0.35)]",mass,Steinmann 2022,"0 : Alibaba, Alva 2018, Echemi, Indiamart, Liu 2016, Ray 2021, 1 : Alibaba, Alva 2018, DERA, Echemi, ISE, Indiamart, Liu 2016, Ray 2021, SMM, USGS",,,,,,20.0,,,,,,,,,,,2130.0,,,,"K2CO3 + Li2CO3
65-35%",505.0,0.0955555555555555,,,
K2CO3/Na2CO3,latent_thermal,hot,molten_salt,19.636133143473003,0.0452777777777777,0.8890804728850261,"[('K2CO3', 0.5), ('Na2CO3', 0.5)]",mass,Ray 2021,"0 : Alibaba, Alva 2018, Echemi, Indiamart, Liu 2016, Ray 2021, 1 : Alibaba, Alva 2018, Echemi, Indiamart, Liu 2016, Ray 2021, USGS",,,,,,20.0,,,,,,,,,,,,,,,,710.0,0.0452777777777777,,,
K2LiAlH6,synfuel,chemical,metal_hydride,83.87130789792258,0.8821494498477865,73.98702812016671,"[('K',2), ('Li',1), ('Al',1)]",molar,Bellosta 2019,"0 : Kim 2013, SMM, 1 : Alibaba, ISE, Kim 2013, Li 2017, SMM, Schnell 2020, 2 : Alibaba, DERA, Indiamart, Kale 2018, Kim 2013, Ray 2021, SMM, Steinmann 2022, USGS",,,,,,20.0,,,0.098904954107518,,,,,,,,,112.1181384,3.001667802959576,,K2LiAlH64 2 KH   LiH   Al   3/2H2(g),,,,,
K2SO4,latent_thermal,hot,molten_salt,10.0007928275271,0.0588888888888888,0.5889355776210394,K2SO4,,Alva 2018,"Alibaba, Alva 2018, Echemi, Indiamart",,,,,,20.0,,,,,,,,,,,2660.0,174.2526,,,K2SO4,1069.0,0.0588888888888888,,,563.9
K3[Fe(CN)6]/Zn,coupled_battery,hybrid_flow,Zn based,35.85119666051223,0.09948727125802205,3.5667377270890745,"[('Zn', 1), ('K4Fe(CN)6', 1)]",molar,Sanchez-diez 2020,"0 : Alibaba, DERA, Indiamart, Kim 2013, Li 2017, SMM, USGS, 1 : Alibaba, Li 2017",,,,,,20.0,,,,,,1.61,,,,,,433.7262,1.0,,Iron-alkaline K3[Fe(CN)6],,,,,
KBF,sensible_thermal,hot,molten_salt,1446.098547045001,0.087026666666664,125.84913622083243,"[('KF', 0.13), ('KBF4', 0.87)]",mass,Caraballo 2021,,0.0003626111111111,,,700.0,460.0,460.0,,,,,240.0,,,,,,2257.1974,,,,KBF,,,,,
KBH4,synfuel,chemical,metal_hydride,32.89792571223435,2.6655440115500086,87.69086887466332,"[('K', 1), ('B',1)]",molar,Lai 2018,"0 : Kim 2013, SMM, 1 : Alibaba, Ray 2021, USGS",,,,,,20.0,,,0.1330327701916413,,,,,,,,,49.908300000000004,4.037413359382135,,KBH4,,,,,
KBr,dielectric_capacitor,bulk,,,,,KBr,,,,,,,,,20.0,,,,,,,,,80000000.0,4.88,2740.0,,,,,,,,,
KCl,latent_thermal,hot,molten_salt,5.9499873524579705,0.0980555555555555,0.5834293153937951,KCl,,"Alva 2018, Ray 2021","Alibaba, Alva 2018, Echemi, Indiamart, Ray 2021, USGS",,,,,,20.0,,,,,,,,,,,1980.0,74.5483,,,KCl,771.0,0.0980555555555555,,,698.9
KCl/KF,latent_thermal,hot,molten_salt,614.5612904378042,0.1130555555555555,69.47956811338506,"[('KCl', 0.45), ('KF', 0.55)]",mass,Ray 2021,"0 : Alibaba, Alva 2018, Echemi, Indiamart, Ray 2021, USGS, 1 : Alva 2018, Ray 2021",,,,,,20.0,,,,,,,,,,,,,,,,605.0,0.1130555555555555,,,
KCl/KF/K2CO3,latent_thermal,hot,molten_salt,377.69652512995185,0.0786111111111111,29.691143503271213,"[('KCl', 0.4), ('KF', 0.23), ('K2CO3', 0.37)]",mass,Ray 2021,"0 : Alibaba, Alva 2018, Echemi, Indiamart, Ray 2021, USGS, 1 : Alva 2018, Ray 2021, 2 : Alibaba, Alva 2018, Echemi, Indiamart, Liu 2016, Ray 2021",,,,,,20.0,,,,,,,,,,,,,,,,528.0,0.0786111111111111,,,
KCl/NaF/K2CO3,latent_thermal,hot,molten_salt,18.608482819966678,0.0761111111111111,1.4163123035196858,"[('KCl', 0.21), ('NaF', 0.17), ('K2CO3', 0.62)]",mass,Ray 2021,"0 : Alibaba, Alva 2018, Echemi, Indiamart, Ray 2021, USGS, 1 : Alva 2018, Indiamart, Ray 2021, 2 : Alibaba, Alva 2018, Echemi, Indiamart, Liu 2016, Ray 2021",,,,,,20.0,,,,,,,,,,,,,,,,520.0,0.0761111111111111,,,
KClLiAlH,synfuel,chemical,metal_hydride,81.44224161047705,0.6705165280895967,54.60836908449116,"[('K',2), ('Al',1), ('ClLi', 1)]",molar,Bellosta 2019,"0 : Kim 2013, SMM, 1 : Alibaba, DERA, Indiamart, Kale 2018, Kim 2013, Ray 2021, SMM, Steinmann 2022, USGS, 2 : ISE, Liu 2016",,,,,,20.0,,,0.0989468758166131,,,,,,,,,147.5681384,3.0029400854814314,,KAlH4 LiCl4KCl   LiH   Al 3/2H2(g) [69],,,,,
KF,latent_thermal,hot,molten_salt,893.6033341124198,0.1408333333333333,125.84913622083243,KF,,"Alva 2018, Ray 2021","Alva 2018, Ray 2021",,,,,,20.0,,,,,,,,,,,2370.0,58.0967032,,,KF,858.0,0.1408333333333333,,,1109.2
KF/KCl,latent_thermal,hot,molten_salt,614.5612904378042,0.1130555555555555,69.47956811338506,"[('KF', 0.55), ('KCl', 0.45)]",mass,Ray 2021,"0 : Alva 2018, Ray 2021, 1 : Alibaba, Alva 2018, Echemi, Indiamart, Ray 2021, USGS",,,,,,20.0,,,,,,,,,,,,,,,,605.0,0.1130555555555555,,,
KMgCl,sensible_thermal,hot,molten_salt,6.385143153384028,0.074925,0.4784068507672984,"[('KCl', 0.625), ('MgCl2', 0.375)]",mass,Caraballo 2021,"0 : Alibaba, Alva 2018, Echemi, Indiamart, Ray 2021, USGS, 1 : Alibaba, Alva 2018, Indiamart, Ray 2021",0.0002775,,,700.0,430.0,430.0,,,,,270.0,,,,,,2124.626,,,,KMgCl,,,,,
KMgZnCl,sensible_thermal,hot,molten_salt,12.627690760243675,0.0827893333333104,1.0454380995797774,"[('KCl', 0.494), ('MgCl2', 0.155), ('ZnCl2', 0.351)]",mass,Caraballo 2021,"0 : Alibaba, Alva 2018, Echemi, Indiamart, Ray 2021, USGS, 1 : Alibaba, Alva 2018, Indiamart, Ray 2021, 2 : Alibaba, Alva 2018, Echemi, Indiamart",0.0002406666666666,,,700.0,356.0,356.0,,,,,344.0,,,,,,2169.0074,,,,KMgZnCl,,,,,
KNO3,latent_thermal,hot,molten_salt,11.279155548181581,0.0738888888888888,0.8334042710600824,KNO3,,"Alva 2018, Steinmann 2022","Alibaba, Alva 2018, Indiamart, Steinmann 2022",,,,,,20.0,,,,,,,,,,,2021.0,101.1023,,,KNO3,335.0,0.0738888888888888,,,561.0
KOH,latent_thermal,hot,hydroxide,35.661114055333194,0.0416666666666666,1.4858797523055474,KOH,,Alva 2018,"Alibaba, Alva 2018, Echemi, Indiamart, Li 2017",,,,,,20.0,,,,,,,,,,,2040.0,56.1053,,,KOH,380.0,0.0416666666666666,,,306.0
KZrF,sensible_thermal,hot,molten_salt,1618.0603228397274,0.07777777777775599,125.84913622083243,"[('KF', 0.325), ('ZrF4', 0.675)]",mass,Caraballo 2021,,0.0002777777777777,,,700.0,420.0,420.0,,,,,280.0,,,,,,3040.6547,,,,KZrF,,,,,
Kevlar,flywheel,,composite,141.918574830995,0.23047794904731334,32.70910205876539,KFRP,,Kale 2018,Kale 2018,,,1.2,,,20.0,,,,,,,,,,,,,,,Kevlar-49 Epoxy,,,,995.6647398843932,
Kevlar,pressure_tank,,composite,118.26547902582917,0.276573538856776,32.70910205876539,KFRP,,Kale 2018,Kale 2018,,,1.0,,,20.0,,,,,,,,,,,,,,,Kevlar-49 Epoxy,,,,995.6647398843932,
Kevlar,smes,,composite,177.39821853874372,0.18438235923785068,32.70910205876539,KFRP,,Kale 2018,Kale 2018,,,1.5,,,20.0,,,,,,,,,,,,,,,Kevlar-49 Epoxy,,,,995.6647398843932,
LBE,sensible_thermal,hot,metal,122.75897234666868,0.05475555555555556,6.721735730270925,"[('Pb', 0.445), ('Bi', 0.555)]",mass,Alva 2018,"0 : Alibaba, DERA, Indiamart, Kim 2013, Li 2017, SMM, USGS, 1 : Alibaba, ISE, Indiamart, Kim 2013, USGS",3.888888888888889e-05,,,1533.0,125.0,125.0,,,,,1408.0,,,,,,,,,,Lead(44.5%)ebismuth(55.5%) eutectic (LBE),,,,,
LH2 Tank,synfuel,tank,,0.8092903535328115,32.68849206349206,26.454481298517997,LH2 Tank,volumetric,Cryo tank,"HDSAM 2015, Hurskainen 2019",,,,,,20.0,,,0.0659,,,,,,,,70.85,2.016,2.0,,,,,,,
LN2,latent_thermal,other,other,18.132032218625064,0.0552778,1.0022988505747126,LNG Tank,volumetric,Cryo tank,"Fikri 2018, Hurskainen 2019",,,,,,20.0,,,,,,,,,,,870.0,,,,,-195.8,0.0552778,,,
LN2,sensible_thermal,cold,other,17.73664606377973,0.056510055338000006,1.0022988505747126,LNG Tank,volumetric,Cryo tank,"Fikri 2018, Hurskainen 2019",0.00028861111,,,0.0,-195.8,-195.8,,,,,195.8,,,,,,870.0,,,,,,,,,
LNG Tank,synfuel,tank,,0.13041630309132268,15.919715763884561,2.0761904761904764,LNG Tank,volumetric,Cryo tank,"Fikri 2018, Hurskainen 2019",,,,,,20.0,,,0.2554,,,,,,,,420.0,16.043,8.0,,,,,,,
LTO/LMO,coupled_battery,solid_electrode,Li ion,229.56933378340366,0.11308689749806897,25.96128371826375,"[('LTO', 1), ('LMO', 1)]",molar,Li 2017,"0 : Alibaba, Li 2017, 1 : Alibaba, ISE, Li 2017",,,,,,20.0,,,,,,2.7,,,,,,639.895086,1.0,,,,,,,
LaNi4.8Sn0.2H6,synfuel,chemical,metal_hydride,49.048259951744136,0.4642289130582672,22.769620404797518,"[('La',1), ('Ni',4.8), ('Sn',0.2)]",molar,Bowman 2002,"0 : ISE, 1 : Alibaba, DERA, Ray 2021, SMM, USGS, 2 : Alibaba, DERA, Huang 2021, Indiamart, Kim 2013, SMM, USGS",,,,,,20.0,,,0.2062920899811088,,,,,,,,,444.37579,6.260761456179326,,LaNi4.8Sn0.2H6.0,,,,,
LaNi5H6.5,synfuel,chemical,metal_hydride,46.088528835634925,0.4945235910280483,22.791864784997937,"[('La',1), ('Ni',5)]",molar,Bowman 2002,"0 : ISE, 1 : Alibaba, DERA, Ray 2021, SMM, USGS",,,,,,20.0,,,0.2138183865260671,,,,,,,,,432.37247,6.4891771328093215,,LaNi5H6.5,,,,,
Li,sensible_thermal,hot,metal,76.54248380607561,1.303555555555456,99.7773800014234,Li,,Liang 2022,"Alibaba, ISE, Kim 2013, Li 2017, SMM, Schnell 2020",0.0011638888888888,,,1300.0,180.0,180.0,,,,,1120.0,,,,,,510.0,6.94,,,Liquid Lithium,,,,,
Li-O2,coupled_battery,metal_air,,8.728559060278107,11.431139929554917,99.7773800014234,Li,,Weinrich 2019,"Alibaba, ISE, Kim 2013, Li 2017, SMM, Schnell 2020",,,,,,20.0,,,,,,2.96,,,,,,6.94,1.0,,Li-O2,,,,,
Li/Al,coupled_battery,liquid_metal_battery,,47.81009203576479,0.4740596709886641,22.664836500412406,"[('Li', 0.5), ('Al', 0.5)]",molar,Kim 2013,"0 : Alibaba, ISE, Kim 2013, Li 2017, SMM, Schnell 2020, 1 : Alibaba, DERA, Indiamart, Kale 2018, Kim 2013, Ray 2021, SMM, Steinmann 2022, USGS",,,,,,20.0,,,,,,0.3,,,,,,16.9607692,1.0,,Li/Al,,,,,
Li/Bi,coupled_battery,liquid_metal_battery,,63.85372425189991,0.20232578250544597,12.919254725152623,"[('Li', 0.5), ('Bi', 0.5)]",molar,Kim 2013,"0 : Alibaba, ISE, Kim 2013, Li 2017, SMM, Schnell 2020, 1 : Alibaba, ISE, Indiamart, Kim 2013, USGS",,,,,,20.0,,,,,,0.815,,,,,,107.9602,1.0,,Li/Bi,,,,,
Li/Cd,coupled_battery,liquid_metal_battery,,45.40863033480012,0.20883499226390964,9.482910964682716,"[('Li', 0.5), ('Cd', 0.5)]",molar,Kim 2013,"0 : Alibaba, ISE, Kim 2013, Li 2017, SMM, Schnell 2020, 1 : Alibaba, ISE, Indiamart, Kim 2013, SMM, USGS",,,,,,20.0,,,,,,0.465,,,,,,59.677,1.0,,Li/Cd,,,,,
Li/Ga,coupled_battery,liquid_metal_battery,,827.2149831151559,0.4055360618696257,335.4655065720692,"[('Li', 0.5), ('Ga', 0.5)]",molar,Kim 2013,"0 : Alibaba, ISE, Kim 2013, Li 2017, SMM, Schnell 2020, 1 : Alibaba, DERA, ISE, Indiamart, Kim 2013, USGS",,,,,,20.0,,,,,,0.58,,,,,,38.3315,1.0,,Li/Ga,,,,,
Li/Hg,coupled_battery,liquid_metal_battery,,,,,"[('Li', 0.5), ('Hg', 0.5)]",molar,,,,,,,,20.0,,,,,,,,,,,,,1.0,,Li/Hg,,,,,
Li/In,coupled_battery,liquid_metal_battery,,1317.8950859535792,0.23112615461270175,304.6000233994268,"[('Li', 0.5), ('In', 0.5)]",molar,Kim 2013,"0 : Alibaba, ISE, Kim 2013, Li 2017, SMM, Schnell 2020, 1 : Alibaba, ISE, Indiamart, Kim 2013, USGS",,,,,,20.0,,,,,,0.525,,,,,,60.879,1.0,,Li/In,,,,,
Li/LCO,coupled_battery,solid_electrode,Lithium metal,38.00794015336377,1.201842312547053,45.679550689068705,"[('Li', 1), ('LCO', 1)]",molar,Li 2017,"0 : Alibaba, ISE, Kim 2013, Li 2017, SMM, Schnell 2020, 1 : ISE, Li 2017",,,,,,20.0,,,,,,4.7,,,,,,104.811194,1.0,,,,,,,
Li/MoS2,coupled_battery,solid_electrode,Lithium metal,98.2992594654034,0.4011943729251077,39.43710976022497,"[('Li', 1), ('MoS2', 1)]",molar,Li 2017,"0 : Alibaba, ISE, Kim 2013, Li 2017, SMM, Schnell 2020, 1 : Alibaba, ISE, Indiamart, Li 2017",,,,,,20.0,,,,,,2.5,,,,,,167.01,1.0,,,,,,,
Li/Pb,coupled_battery,liquid_metal_battery,,41.688626140065004,0.13767408133827302,5.739443306088164,"[('Li', 0.5), ('Pb', 0.5)]",molar,Kim 2013,"0 : Alibaba, ISE, Kim 2013, Li 2017, SMM, Schnell 2020, 1 : Alibaba, DERA, Indiamart, Kim 2013, Li 2017, SMM, USGS",,,,,,20.0,,,,,,0.55,,,,,,107.07,1.0,,Li/Pb,,,,,
Li/Pb2Sb,coupled_battery,liquid_metal_battery,,97.52834025965743,0.07340660249412856,7.159224105352788,"[('Li', 1), ('Pb', 1), ('Sb', 1)]",molar,Li 2017,"0 : Alibaba, ISE, Kim 2013, Li 2017, SMM, Schnell 2020, 1 : Alibaba, DERA, Indiamart, Kim 2013, Li 2017, SMM, USGS, 2 : Alibaba, ISE, Indiamart, Kim 2013, USGS",,,,,,20.0,,,,,,0.92,,,,,,335.9,1.0,,,,,,,
Li/S,coupled_battery,solid_electrode,Lithium metal,10.408298374213311,2.9169992260436324,30.360998302011428,"[('Li', 2), ('S', 1)]",molar,Li 2017,"0 : Alibaba, ISE, Kim 2013, Li 2017, SMM, Schnell 2020, 1 : Echemi, Indiamart, Li 2017, Steinmann 2022, USGS",,,,,,20.0,,,,,,2.5,,,,,,45.940000000000005,2.0,,,,,,,
Li/Sb,coupled_battery,liquid_metal_battery,,37.88321690393288,0.38317447984114655,14.515881931873814,"[('Li', 0.5), ('Sb', 0.5)]",molar,Kim 2013,"0 : Alibaba, ISE, Kim 2013, Li 2017, SMM, Schnell 2020, 1 : Alibaba, ISE, Indiamart, Kim 2013, USGS",,,,,,20.0,,,,,,0.92,,,,,,64.35000000000001,1.0,,Li/Sb,,,,,
Li/Sn,coupled_battery,liquid_metal_battery,,111.99382473057919,0.2708934650926295,30.338395250243224,"[('Li', 0.5), ('Sn', 0.5)]",molar,Kim 2013,"0 : Alibaba, ISE, Kim 2013, Li 2017, SMM, Schnell 2020, 1 : Alibaba, DERA, Huang 2021, Indiamart, Kim 2013, SMM, USGS",,,,,,20.0,,,,,,0.635,,,,,,62.824999999999996,1.0,,Li/Sn,,,,,
Li/Te,coupled_battery,liquid_metal_battery,,111.60109037684825,0.6892582544637696,76.92197274939983,"[('Li', 0.5), ('Te', 0.5)]",molar,Kim 2013,"0 : Alibaba, ISE, Kim 2013, Li 2017, SMM, Schnell 2020, 1 : Alibaba, DERA, ISE, Kim 2013, USGS",,,,,,20.0,,,,,,1.73,,,,,,67.27,1.0,,Li/Te,,,,,
Li/TiS2,coupled_battery,solid_electrode,Lithium metal,175.05975725808324,0.563400003550264,98.62866786071244,"[('Li', 1), ('TiS2', 1)]",molar,Li 2017,"0 : Alibaba, ISE, Kim 2013, Li 2017, SMM, Schnell 2020, 1 : Li 2017",,,,,,20.0,,,,,,2.5,,,,,,118.92699999999999,1.0,,,,,,,
Li/Tl,coupled_battery,liquid_metal_battery,,,,,"[('Li', 0.5), ('Tl', 0.5)]",molar,,,,,,,,20.0,,,,,,,,,,,,,1.0,,Li/Tl,,,,,
Li/Zn,coupled_battery,liquid_metal_battery,,89.46706679849538,0.14082588188298925,12.59927858138242,"[('Li', 0.5), ('Zn', 0.5)]",molar,Kim 2013,"0 : Alibaba, ISE, Kim 2013, Li 2017, SMM, Schnell 2020, 1 : Alibaba, DERA, Indiamart, Kim 2013, Li 2017, SMM, USGS",,,,,,20.0,,,,,,0.19,,,,,,36.16,1.0,,Li/Zn,,,,,
Li/air,coupled_battery,metal_air,Lithium metal,8.878534301863638,11.238046349663788,99.7773800014234,Li,,Li 2017,"Alibaba, ISE, Kim 2013, Li 2017, SMM, Schnell 2020",,,,,,20.0,,,,,,2.91,,,,,,6.94,1.0,,,,,,,
Li2CO3,latent_thermal,hot,molten_salt,386.0493233705881,0.1413888888888889,54.58308488767482,Li2CO3,,"Alva 2018, Ray 2021","Alibaba, Alva 2018, DERA, Echemi, ISE, Indiamart, Liu 2016, Ray 2021, SMM, USGS",,,,,,20.0,,,,,,,,,,,2110.0,73.888,,,Li2CO3,732.0,0.1413888888888889,,,1074.0
Li2MgN2H6,synfuel,chemical,metal_hydride,0.6903608857874575,2.593705634661035,1.7905929194165118,"[('Mg',1), ('N2',1)]",molar,Bellosta 2019,"0 : Alibaba, ISE, Indiamart, Kim 2013, Li 2017, USGS, 1 : Rutherford & Titan, Salerno 2002",,,,,,20.0,,,0.1357000850998307,,,,,,,,,52.319,4.118363735958443,,Mg(NH2)2  2LiH 4 Li2Mg(NH)2  2H2(g),,,,,
Li2O2/Li2O,thermochemical,,oxides,513.5762556480529,0.2071944444444444,106.41014696885628,Li2O,,Andre 2016,Alibaba,,,,,,20.0,145.0,,,0.2071944444444444,,,,,,,,29.879,,,Li2O2/Li2O,,,,,
Li2SO4,latent_thermal,hot,molten_salt,228.02174350469232,0.0233333333333333,5.320507348442813,Li2SO4,,Alva 2018,"Alibaba, Alva 2018, Li 2017",,,,,,20.0,,,,,,,,,,,2220.0,109.936,,,Li2SO4,858.0,0.0233333333333333,,,186.5
LiBH4,synfuel,chemical,metal_hydride,9.50507472350799,7.739239243603887,73.5620473135604,"[('Li', 1), ('B',1)]",molar,Lai 2018,"0 : Alibaba, ISE, Kim 2013, Li 2017, SMM, Schnell 2020, 1 : Alibaba, Ray 2021, USGS",,,,,,20.0,,,0.137371496573969,,,,,,,,,17.75,4.169089425613628,,LiBH4,,,,,
LiCl,latent_thermal,hot,molten_salt,267.0160777243429,0.1225,32.709469521232,LiCl,,"Alva 2018, Ray 2021","Alibaba, Alva 2018, Indiamart, Ray 2021",,,,,,20.0,,,,,,,,,,,2070.0,42.39,,,LiCl,610.0,0.1225,,,912.9
LiF,latent_thermal,hot,molten_salt,47.71981387395424,0.29,13.838746023446728,LiF,,"Alva 2018, Ray 2021, Steinmann 2022","Alibaba, Alva 2018, Ray 2021, Steinmann 2022",,,,,,20.0,,,,,,,,,,,2640.0,25.9384032,,,LiF,850.0,0.29,,,2756.2
LiF/MgF2,latent_thermal,hot,molten_salt,37.76344557312004,0.2630555555555556,9.933884154929078,"[('LiF', 0.67), ('MgF2', 0.33)]",mass,Ray 2021,"0 : Alibaba, Alva 2018, Ray 2021, Steinmann 2022, 1 : Alibaba, Indiamart, Ray 2021",,,,,,20.0,,,,,,,,,,,,,,,,746.0,0.2630555555555556,,,
LiF/NaF,latent_thermal,hot,molten_salt,41.14814659371367,0.2266666666666667,9.326913227908433,"[('LiF', 0.6), ('NaF', 0.4)]",mass,Ray 2021,"0 : Alibaba, Alva 2018, Ray 2021, Steinmann 2022, 1 : Alva 2018, Indiamart, Ray 2021",,,,,,20.0,,,,,,,,,,,,,,,,652.0,0.2266666666666667,,,
LiF/NaF2/MgF2,latent_thermal,hot,molten_salt,8.396502992216961,0.2388888888888889,2.0058312703629406,"[('LiF', 0.334), ('NaF2', 0.499), ('MgF2', 0.171)]",mass,Ray 2021,,,,,,,20.0,,,,,,,,,,,,,,,,650.0,0.2388888888888889,,,
LiNaKCO3,sensible_thermal,hot,molten_salt,148.4975355623126,0.1220916666666606,18.13031161269445,"[('Li2CO3', 0.321), ('Na2CO3', 0.334), ('K2CO3', 0.345)]",mass,Caraballo 2021,"0 : Alibaba, Alva 2018, DERA, Echemi, ISE, Indiamart, Liu 2016, Ray 2021, SMM, USGS, 1 : Alibaba, Alva 2018, Echemi, Indiamart, Liu 2016, Ray 2021, USGS, 2 : Alibaba, Alva 2018, Echemi, Indiamart, Liu 2016, Ray 2021",0.0004472222222222,,,670.0,397.0,397.0,,,,,273.0,,,,,,2269.566,,,,LiNaKCO3,,,,,
LiNaKCaNO3,sensible_thermal,hot,molten_salt,2.2973592695973535,0.1505349999999762,0.3458329776487829,"[('LiNO3', 0.155), ('NaNO3', 0.082), ('KNO3', .543), ('Ca(NO3)2', 0.22)]",mass,Caraballo 2021,,0.0004216666666666,,,450.0,93.0,93.0,,,,,357.0,,,,,,1992.3,,,,LiNaKCaNO3,,,,,
LiNaKF,sensible_thermal,hot,molten_salt,1178.0604812604522,0.0668192989999836,78.71717553740673,"[('LiF', 0.292), ('NaF', 0.117), ('KF', 0.591)]",mass,Caraballo 2021,"0 : Alibaba, Alva 2018, Ray 2021, Steinmann 2022, 1 : Alva 2018, Indiamart, Ray 2021, 2 : Alva 2018, Ray 2021",0.0002716231666666,,,700.0,454.0,454.0,,,,,246.0,,,,,,2529.27,,,,LiNaKF,,,,,
LiNaKNO3,sensible_thermal,hot,molten_salt,4.395592146942253,0.1895999999999616,0.8334042710600824,"[('LiNO3', 0.3), ('NaNO3', 0.18), ('KNO3', 0.52)]",mass,Caraballo 2021,,0.0004388888888888,,,550.0,118.0,118.0,,,,,432.0,,,,,,2087.388,,,,LiNaKNO3,,,,,
LiNaKNO3NO2,sensible_thermal,hot,molten_salt,7.48592928095292,0.1113294341666549,0.8334042710600824,"[('LiNO3', 0.09), ('NaNO3', 0.423), ('KNO3', 0.336), ('KNO2', 0.151)]",mass,Caraballo 2021,,0.0003153808333333,,,450.0,97.0,97.0,,,,,353.0,,,,,,2073.28,,,,LiNaKNO3NO2,,,,,
LiOH,latent_thermal,hot,hydroxide,151.4389677797209,0.2425,36.72394968658232,LiOH,,Alva 2018,"Alibaba, Alva 2018, Echemi, ISE, Indiamart, Li 2017",,,,,,20.0,,,,,,,,,,,1460.0,23.947,,,LiOH,462.0,0.2425,,,1274.6
Limestone,sensible_thermal,both,rock,0.06166986582604299,0.3675,0.0226636756910708,Stone,,"Bauer 2012, Liang 2022, Steinmann 2022","Steinmann 2022, USGS",0.00035,,,850.0,-200.0,-200.0,,,,,1050.0,,,,,,2565.6666666666665,162.0430768,,,Limestone,,,,,
Marble,sensible_thermal,both,rock,,,,Stone,,,,0.0002361111111111,,,,,20.0,,,,,,,,,,,,,,,Marble,,,,,
Methanol,sensible_thermal,cold,hydrocarbon,2.9736801708177123,0.1313333333333202,0.3905433291006872,Methanol,mass,"Antunez 2018, Liang 2022","Antunez 2018, Chemanalyst, Echemi",0.0006666666666666,,,37.0,-160.0,-160.0,,,,,197.0,,,,,,860.0,32.042,,,"Methanol, Methanol (U)",,,,,
Methanol (Feedstock),synfuel,feedstock,,0.03234089205498122,1.9611642564301301,0.06342580151929435,"[('CO2', 1), ('Water', 3)]",molar,Synfuel feedstock,"0 : Knighton 2020, Zhao 2019, 1 : Antunez 2018, Li 2017",,,,,,20.0,,,0.1923,,,,,,,,,98.054,6.0,Based on hypotheticical reversible electrochemical oxidation reaction,Synthetic Methanol (DMS),,,,,
Mg,latent_thermal,hot,metal,33.63535045949101,0.1077777777777777,3.625143327300695,Mg,,Ray 2021,"Alibaba, ISE, Indiamart, Kim 2013, Li 2017, USGS",,,,,,20.0,,,,,,,,,,,,24.305,,,,661.0,0.1077777777777777,,,
Mg(BH4)2,synfuel,chemical,metal_hydride,4.790334750511548,5.975795088390367,28.6260588738526,"[('Mg', 1), ('B',2)]",molar,Lai 2018,"0 : Alibaba, ISE, Indiamart, Kim 2013, Li 2017, USGS, 1 : Alibaba, Ray 2021, USGS",,,,,,20.0,,,0.2744383894343276,,,,,,,,,45.925,8.328934428962901,,Mg(BH4)2,,,,,
Mg(OH)2/MgO,thermochemical,,hydroxides,1.8765577098956978,0.3702777777777777,0.6948476186919347,MgO,,Andre 2016,"Alibaba, DERA, Echemi, Indiamart, Steinmann 2022",,,,,,20.0,265.0,,,0.3702777777777777,,,,,,,,40.304,,,Mg(OH)2/MgO,,,,,
Mg-Air,coupled_battery,metal_air,,0.5934084717759875,6.109018491851244,3.625143327300695,Mg,,Weinrich 2019,"Alibaba, ISE, Indiamart, Kim 2013, Li 2017, USGS",,,,,,20.0,,,,,,2.77,,,,,,24.305,2.0,,Mg-Air,,,,,
Mg-O2,coupled_battery,metal_air,,0.5572004972269443,6.505994422729664,3.625143327300695,Mg,,Weinrich 2019,"Alibaba, ISE, Indiamart, Kim 2013, Li 2017, USGS",,,,,,20.0,,,,,,2.95,,,,,,24.305,2.0,,Mg-O2,,,,,
Mg/Al,coupled_battery,liquid_metal_battery,,11.635168234955094,0.2871898820887075,3.3415025934790283,"[('Mg', 0.6666666666666666), ('Al', 0.33333333333333337)]",molar,Kim 2013,"0 : Alibaba, ISE, Indiamart, Kim 2013, Li 2017, USGS, 1 : Alibaba, DERA, Indiamart, Kale 2018, Kim 2013, Ray 2021, SMM, Steinmann 2022, USGS",,,,,,20.0,,,,,,0.135,,,,,,25.197179466666668,2.0,,Mg/Al,,,,,
Mg/Bi,coupled_battery,liquid_metal_battery,,43.49743670741108,0.20289074566961088,8.825227368283338,"[('Mg', 0.6666666666666666), ('Bi', 0.33333333333333337)]",molar,Kim 2013,"0 : Alibaba, ISE, Indiamart, Kim 2013, Li 2017, USGS, 1 : Alibaba, ISE, Indiamart, Kim 2013, USGS",,,,,,20.0,,,,,,0.325,,,,,,85.86346666666668,2.0,,Mg/Bi,,,,,
Mg/Ca (84/16),latent_thermal,hot,alloy,51.6599159808066,0.0755555555555555,3.903193651883163,"[('Mg', 0.84), ('Ca', 0.16)]",molar,Alva 2018,"0 : Alibaba, ISE, Indiamart, Kim 2013, Li 2017, USGS, 1 : Alibaba, ISE, Indiamart, Kim 2013, SMM",,,,,,20.0,,,,,,,,,,,1380.0,26.82868,,,Mg/Ca (84/16),790.0,0.0755555555555555,,,375.4
Mg/Cd,coupled_battery,liquid_metal_battery,,25.52050806690985,0.1497990982710652,3.8229490958425405,"[('Mg', 0.6666666666666666), ('Cd', 0.33333333333333337)]",molar,Kim 2013,"0 : Alibaba, ISE, Indiamart, Kim 2013, Li 2017, USGS, 1 : Alibaba, ISE, Indiamart, Kim 2013, SMM, USGS",,,,,,20.0,,,,,,0.15,,,,,,53.674666666666674,2.0,,Mg/Cd,,,,,
Mg/Cu/Zn (60/25/15),latent_thermal,hot,alloy,75.75700380195991,0.0705555555555555,5.345077490471612,"[('Mg', 0.6), ('Cu', 0.25), ('Zn', 0.15)]",molar,Alva 2018,"0 : Alibaba, ISE, Indiamart, Kim 2013, Li 2017, USGS, 1 : Alibaba, DERA, Indiamart, Ray 2021, SMM, USGS, 2 : Alibaba, DERA, Indiamart, Kim 2013, Li 2017, SMM, USGS",,,,,,20.0,,,,,,,,,,,2800.0,40.2765,,,Mg/Cu/Zn (60/25/15),452.0,0.0705555555555555,,,711.2
Mg/Ga,coupled_battery,liquid_metal_battery,,803.6818901388339,0.2649947605486213,212.97149003460365,"[('Mg', 0.6666666666666666), ('Ga', 0.33333333333333337)]",molar,Kim 2013,"0 : Alibaba, ISE, Indiamart, Kim 2013, Li 2017, USGS, 1 : Alibaba, DERA, ISE, Indiamart, Kim 2013, USGS",,,,,,20.0,,,,,,0.195,,,,,,39.44433333333333,2.0,,Mg/Ga,,,,,
Mg/Hg,coupled_battery,liquid_metal_battery,,,,,"[('Mg', 0.6666666666666666), ('Hg', 0.33333333333333337)]",molar,,,,,,,,20.0,,,,,,,,,,,,,2.0,,Mg/Hg,,,,,
Mg/In,coupled_battery,liquid_metal_battery,,1299.5507345715364,0.17219484013347366,223.77593098488398,"[('Mg', 0.6666666666666666), ('In', 0.33333333333333337)]",molar,Kim 2013,"0 : Alibaba, ISE, Indiamart, Kim 2013, Li 2017, USGS, 1 : Alibaba, ISE, Indiamart, Kim 2013, USGS",,,,,,20.0,,,,,,0.175,,,,,,54.476000000000006,2.0,,Mg/In,,,,,
Mg/Pb,coupled_battery,liquid_metal_battery,,26.074431179339488,0.1068660985366743,2.786472731699026,"[('Mg', 0.6666666666666666), ('Pb', 0.33333333333333337)]",molar,Kim 2013,"0 : Alibaba, ISE, Indiamart, Kim 2013, Li 2017, USGS, 1 : Alibaba, DERA, Indiamart, Kim 2013, Li 2017, SMM, USGS",,,,,,20.0,,,,,,0.1699999999999999,,,,,,85.27000000000001,2.0,,Mg/Pb,,,,,
Mg/Sb,coupled_battery,liquid_metal_battery,,18.682796352626397,0.4247446733579856,7.935418234210064,"[('Mg', 0.6666666666666666), ('Sb', 0.33333333333333337)]",molar,Kim 2013,"0 : Alibaba, ISE, Indiamart, Kim 2013, Li 2017, USGS, 1 : Alibaba, ISE, Indiamart, Kim 2013, USGS",,,,,,20.0,,,,,,0.45,,,,,,56.790000000000006,2.0,,Mg/Sb,,,,,
Mg/Si/Zn (47/38/15),latent_thermal,hot,alloy,38.75532099899086,0.0872222222222222,3.3803252204675354,"[('Mg', 0.47), ('Metallurgical Silicon', 0.38), ('Zn', 0.15)]",molar,Alva 2018,"0 : Alibaba, ISE, Indiamart, Kim 2013, Li 2017, USGS, 1 : Alibaba, Echemi, ISE, Indiamart, Ray 2021, USGS, 2 : Alibaba, DERA, Indiamart, Kim 2013, Li 2017, SMM, USGS",,,,,,20.0,,,,,,,,,,,,31.902649999999998,,,Mg/Si/Zn (47/38/15),800.0,0.0872222222222222,,,
Mg/Sn,coupled_battery,liquid_metal_battery,,75.90777065227799,0.2594922902223285,19.69748125223087,"[('Mg', 0.6666666666666666), ('Sn', 0.33333333333333337)]",molar,Kim 2013,"0 : Alibaba, ISE, Indiamart, Kim 2013, Li 2017, USGS, 1 : Alibaba, DERA, Huang 2021, Indiamart, Kim 2013, SMM, USGS",,,,,,20.0,,,,,,0.27,,,,,,55.77333333333333,2.0,,Mg/Sn,,,,,
Mg/Te,coupled_battery,liquid_metal_battery,,,,,"[('Mg', 0.6666666666666666), ('Te', 0.33333333333333337)]",molar,,,,,,,,20.0,,,,,,,,,,,,,2.0,,Mg/Te,,,,,
Mg/Ti2S4,coupled_battery,solid_electrode,other,122.08833566483055,0.6685992004095782,81.6281636048419,"[('Mg', 1), ('TiS2', 1)]",molar,Li 2017,"0 : Alibaba, ISE, Indiamart, Kim 2013, Li 2017, USGS, 1 : Li 2017",,,,,,20.0,,,,,,1.7,,,,,,136.292,2.0,,,,,,,
Mg/Tl,coupled_battery,liquid_metal_battery,,61778.50589995472,0.11123545726445051,6871.960352896017,"[('Mg', 0.6666666666666666), ('Tl', 0.33333333333333337)]",molar,Kim 2013,"0 : Alibaba, ISE, Indiamart, Kim 2013, Li 2017, USGS, 1 : Kim 2013, USGS",,,,,,20.0,,,,,,0.175,,,,,,84.33000000000001,2.0,,Mg/Tl,,,,,
Mg/Zn,coupled_battery,liquid_metal_battery,,16.937834979635635,0.20455485861332867,3.46471643947526,"[('Mg', 0.6666666666666666), ('Zn', 0.33333333333333337)]",molar,Kim 2013,"0 : Alibaba, ISE, Indiamart, Kim 2013, Li 2017, USGS, 1 : Alibaba, DERA, Indiamart, Kim 2013, Li 2017, SMM, USGS",,,,,,20.0,,,,,,0.145,,,,,,37.99666666666667,2.0,,Mg/Zn,,,,,
Mg2CO3,latent_thermal,hot,molten_salt,,,,Mg2CO3,,,,,,,,,20.0,,,,,,,,,,,,,,,,,0.1938888888888889,,,
Mg2NiH4,synfuel,chemical,metal_hydride,15.135936944398717,1.2174564380613084,18.427343879048227,"[('Mg',2), ('Ni',1)]",molar,Bowman 2002,"0 : Alibaba, ISE, Indiamart, Kim 2013, Li 2017, USGS, 1 : Alibaba, DERA, Ray 2021, SMM, USGS",,,,,,20.0,,,0.1306372151558678,,,,,,,,,107.3034,3.964710626885216,,Mg2NiH4,,,,,
MgCO3/MgO,thermochemical,,carbonates,1.6315014015667912,0.3261111111111111,0.5320507348442813,MgCO3,,Andre 2016,"Alibaba, DERA, Echemi, Indiamart",,,,,,20.0,300.0,,,0.3261111111111111,,,,,,,,84.313,,,MgCO3/MgO,,,,,
MgCl2,latent_thermal,hot,molten_salt,2.4055724119015287,0.1261111111111111,0.3033694097231372,MgCl2,,"Alva 2018, Ray 2021","Alibaba, Alva 2018, Indiamart, Ray 2021",,,,,,20.0,,,,,,,,,,,2320.0,95.205,,,MgCl2,714.0,0.1261111111111111,,,1048.6
MgF2,latent_thermal,hot,molten_salt,7.698286325486764,0.2605555555555556,2.0058312703629406,MgF2,,Ray 2021,"Alibaba, Indiamart, Ray 2021",,,,,,20.0,,,,,,,,,,,,62.3018063,,,,,0.2605555555555556,,,
MgH2,synfuel,chemical,metal_hydride,1.3366115745223652,2.7121890879900024,3.625143327300695,Mg,molar,Bowman 2002,"Alibaba, ISE, Indiamart, Kim 2013, Li 2017, USGS",,,,,,20.0,,,0.065919755783597,,,,,,,,,24.305,2.000599568546193,,MgH2,,,,,
MgO,sensible_thermal,hot,other_solid,0.7178795888337819,0.967916666666532,0.6948476186919347,MgO,,"Liang 2022, Steinmann 2022","Alibaba, DERA, Echemi, Indiamart, Steinmann 2022",0.0003194444444444,,,2830.0,-200.0,-200.0,,,,,3030.0,,,,,,3285.0,40.304,,,"Magnesia fire bricks, MgO",,,,,
MgO2/MgO,thermochemical,,oxides,6.572389456886404,0.1057222222222222,0.6948476186919347,MgO,,Andre 2016,"Alibaba, DERA, Echemi, Indiamart, Steinmann 2022",,,,,,20.0,205.0,,,0.1057222222222222,,,,,,,,40.304,,,MgO2/MgO,,,,,
MgSO4,latent_thermal,hot,molten_salt,5.714748220819246,0.0338888888888888,0.1936664674833184,MgSO4,,Alva 2018,"Alibaba, Alva 2018, Indiamart",,,,,,20.0,,,,,,,,,,,2660.0,120.361,,,MgSO4,1130.0,0.0338888888888888,,,324.5
MgSO4/MgO,thermochemical,,sulfates,0.24062097771870447,0.8048611111111111,0.1936664674833184,MgSO4,,Andre 2016,"Alibaba, Alva 2018, Indiamart",,,,,,20.0,1140.0,,,0.8048611111111111,,,,,,,,120.361,,,MgSO4/MgO,,,,,
Mn(OH)2/MnO,thermochemical,,hydroxides,5.626213442665052,0.2094444444444444,1.1783791488248467,MnO2,,Andre 2016,"Alibaba, ISE, Indiamart, Li 2017",,,,,,20.0,190.0,,,0.2094444444444444,,,,,,,,86.936043,,,Mn(OH)2/MnO,,,,,
Mn2O3/Mn3O4,thermochemical,,oxides,22.315438904626262,0.0528055555555555,1.1783791488248467,MnO2,,Andre 2016,"Alibaba, ISE, Indiamart, Li 2017",,,,,,20.0,915.0,,,0.0528055555555555,,,,,,,,86.936043,,,Mn2O3/Mn3O4,,,,,
Mn3O4/MnO,thermochemical,,oxides,4.9872618572412994,0.2362777777777777,1.1783791488248467,MnO2,,Andre 2016,"Alibaba, ISE, Indiamart, Li 2017",,,,,,20.0,1700.0,,,0.2362777777777777,,,,,,,,86.936043,,,Mn3O4/MnO,,,,,
MnSO4/MnO,thermochemical,,sulfates,0.8406118712313749,0.65825,0.5533327642380526,MnSO4,,Andre 2016,"Alibaba, ISE, Indiamart",,,,,,20.0,1065.0,,,0.65825,,,,,,,,150.994043,,,MnSO4/MnO,,,,,
Mobiltherm 605,sensible_thermal,hot,oil,11.676123832929981,0.26180555555553753,3.056874086815486,Mobiltherm 605,,Steinmann 2022,"Indiamart, Steinmann 2022",0.0008055555555555,,,315.0,-10.0,-10.0,,,,,325.0,,,,,,700.0,,,,Mobiltherm 605,,,,,
N-hexane,sensible_thermal,cold,hydrocarbon,14.595589649065309,0.11526388888888459,1.6823444235776177,N-hexane,,Liang 2022,"Chemanalyst, Echemi",0.0005972222222222,,,100.0,-93.0,-93.0,,,,,193.0,,,,,,720.0,86.178,,,n-hexane (U),,,,,
N-pentane,sensible_thermal,cold,hydrocarbon,20.5651412987479,0.082166666666657,1.6897691100469203,N-pentane,mass,Antunez 2018,Antunez 2018,0.0005666666666666,,,15.0,-130.0,-130.0,,,,,145.0,,,,,,,,,,N-pentane,,,,,
N-propane,sensible_thermal,cold,hydrocarbon,7.258804825747444,0.0831388888888824,0.6034889678739002,N-propane,mass,"Antunez 2018, Liang 2022",Antunez 2018,0.0005694444444444,,,-42.0,-188.0,-188.0,,,,,146.0,,,,,,650.0,,,,"N-propane, Propane (U)",,,,,
N2 (LRC 100 bar),pressure_cavern,,,66.17053056270808,0.02416842843459223,1.599237732383808,LRC,volumetric,Cavern,"Lord 2014, Papadias 2021",,10000000.0,,,,20.0,,,,,,,,,,,114.93414995084866,28.014,,,,,,,,
N2 (Salt 100 bar),pressure_cavern,,,6.838589308588989,0.02416842843459223,0.16527795629820052,Salt Cavern,volumetric,Cavern,"ETI 2018, Lord 2014, Papadias 2021",,10000000.0,,,,20.0,,,,,,,,,,,114.93414995084866,28.014,,,,,,,,
NEC,synfuel,chemical,LOHC,22.354377081356574,2.01306665756568,45.00085115312932,NEC,molar,Southhall 2022,Southhall 2022,,,,,,20.0,,,0.4174315151794769,,,,,,,,,207.361,12.668634755067586,,,,,,,
NTP/NMO,coupled_battery,solid_electrode,Na ion,159.87846337704548,0.06958833121337908,11.125675463367939,"[('NTP', 1), ('NMO', 1)]",molar,Li 2017,"0 : Li 2017, 1 : Li 2017",,,,,,20.0,,,,,,1.3,,,,,,500.6845968,1.0,,,,,,,
Na,sensible_thermal,hot,metal,8.25699113731548,0.388361111111061,3.2066942525220226,Na,mass,"Alva 2018, Antunez 2018, Liang 2022, Steinmann 2022","Alibaba, Alva 2018, Antunez 2018, Indiamart, Kim 2013, Li 2017, SMM, Steinmann 2022",0.0004305555555555,,,1000.0,98.0,98.0,,,,,902.0,,,,,,930.0,22.9897693,,,"Liquid sodium, Sodium, Sodium (Na)",,,,,
Na-O2,coupled_battery,metal_air,,1.1805352113574192,2.716305470325495,3.2066942525220226,Na,,Weinrich 2019,"Alibaba, Alva 2018, Antunez 2018, Indiamart, Kim 2013, Li 2017, SMM, Steinmann 2022",,,,,,20.0,,,,,,2.33,,,,,,22.9897693,1.0,,Na-O2,,,,,
Na/Al,coupled_battery,liquid_metal_battery,,,,,"[('Na', 0.5), ('Al', 0.5)]",molar,,,,,,,,20.0,,,,,,,,,,,,,1.0,,Na/Al,,,,,
Na/Bi,coupled_battery,liquid_metal_battery,,66.93858078895575,0.13980108155034035,9.358085991740849,"[('Na', 0.5), ('Bi', 0.5)]",molar,Kim 2013,"0 : Alibaba, Alva 2018, Antunez 2018, Indiamart, Kim 2013, Li 2017, SMM, Steinmann 2022, 1 : Alibaba, ISE, Indiamart, Kim 2013, USGS",,,,,,20.0,,,,,,0.605,,,,,,115.98508465,1.0,,Na/Bi,,,,,
Na/Cd,coupled_battery,liquid_metal_battery,,79.76724348084878,0.04750483215191657,3.789329512778783,"[('Na', 0.5), ('Cd', 0.5)]",molar,Kim 2013,"0 : Alibaba, Alva 2018, Antunez 2018, Indiamart, Kim 2013, Li 2017, SMM, Steinmann 2022, 1 : Alibaba, ISE, Indiamart, Kim 2013, SMM, USGS",,,,,,20.0,,,,,,0.12,,,,,,67.70188465,1.0,,Na/Cd,,,,,
Na/Ga,coupled_battery,liquid_metal_battery,,4459.445203036287,0.06070675818618512,270.7184615852671,"[('Na', 0.5), ('Ga', 0.5)]",molar,Kim 2013,"0 : Alibaba, Alva 2018, Antunez 2018, Indiamart, Kim 2013, Li 2017, SMM, Steinmann 2022, 1 : Alibaba, DERA, ISE, Indiamart, Kim 2013, USGS",,,,,,20.0,,,,,,0.105,,,,,,46.356384649999995,1.0,,Na/Ga,,,,,
Na/Hg,coupled_battery,liquid_metal_battery,,278.14258285538267,0.09589829787213834,26.673400261591404,"[('Na', 0.5), ('Hg', 0.5)]",molar,Kim 2013,"0 : Alibaba, Alva 2018, Antunez 2018, Indiamart, Kim 2013, Li 2017, SMM, Steinmann 2022, 1 : Kim 2013, USGS",,,,,,20.0,,,,,,0.4,,,,,,111.79088465000001,1.0,,Na/Hg,,,,,
Na/In,coupled_battery,liquid_metal_battery,,3779.7332013202717,0.07001419476572285,264.63497651970664,"[('Na', 0.5), ('In', 0.5)]",molar,Kim 2013,"0 : Alibaba, Alva 2018, Antunez 2018, Indiamart, Kim 2013, Li 2017, SMM, Steinmann 2022, 1 : Alibaba, ISE, Indiamart, Kim 2013, USGS",,,,,,20.0,,,,,,0.18,,,,,,68.90388465,1.0,,Na/In,,,,,
Na/NiCl2,coupled_battery,liquid_metal_battery,,12.243732101436564,0.7876792845720856,9.644134142151831,"[('Na', 2), ('NiCl2', 1)]",molar,Li 2017,"0 : Alibaba, Alva 2018, Antunez 2018, Indiamart, Kim 2013, Li 2017, SMM, Steinmann 2022, 1 : Alibaba, Indiamart",,,,,,20.0,,,,,,2.58,,,,,,175.5729386,2.0,,,,,,,
Na/P2-NMO,coupled_battery,solid_electrode,Na ion,1.9647478874734192,1.632114874873688,3.2066942525220226,"[('Na', 1), ('P2_NMO', 1)]",molar,Li 2017,,,,,,,20.0,,,,,,1.4,,,,,,22.9897693,1.0,,,,,,,
Na/Pb,coupled_battery,liquid_metal_battery,,33.98746414643449,0.07800924693639526,2.651336483341088,"[('Na', 0.5), ('Pb', 0.5)]",molar,Kim 2013,"0 : Alibaba, Alva 2018, Antunez 2018, Indiamart, Kim 2013, Li 2017, SMM, Steinmann 2022, 1 : Alibaba, DERA, Indiamart, Kim 2013, Li 2017, SMM, USGS",,,,,,20.0,,,,,,0.3349999999999999,,,,,,115.09488465,1.0,,Na/Pb,,,,,
Na/S,coupled_battery,liquid_metal_battery,,1.743745755451569,0.6153474886745887,1.0730095715040964,"[('Na', 1), ('S', 2)]",molar,Li 2017,"0 : Alibaba, Alva 2018, Antunez 2018, Indiamart, Kim 2013, Li 2017, SMM, Steinmann 2022, 1 : Echemi, Indiamart, Li 2017, Steinmann 2022, USGS",,,,,,20.0,,,,,,2.0,,,,,,87.10976930000001,1.0,,,,,,,
Na/Sb,coupled_battery,liquid_metal_battery,,31.71376280767082,0.27218034168339555,8.631862797058005,"[('Na', 0.5), ('Sb', 0.5)]",molar,Kim 2013,"0 : Alibaba, Alva 2018, Antunez 2018, Indiamart, Kim 2013, Li 2017, SMM, Steinmann 2022, 1 : Alibaba, ISE, Indiamart, Kim 2013, USGS",,,,,,20.0,,,,,,0.735,,,,,,72.37488465,1.0,,Na/Sb,,,,,
Na/Sn,coupled_battery,liquid_metal_battery,,177.83025318190323,0.12672519259744175,22.535573084128515,"[('Na', 0.5), ('Sn', 0.5)]",molar,Kim 2013,"0 : Alibaba, Alva 2018, Antunez 2018, Indiamart, Kim 2013, Li 2017, SMM, Steinmann 2022, 1 : Alibaba, DERA, Huang 2021, Indiamart, Kim 2013, SMM, USGS",,,,,,20.0,,,,,,0.335,,,,,,70.84988464999999,1.0,,Na/Sn,,,,,
Na/Te,coupled_battery,liquid_metal_battery,,113.80999527521456,0.5677439506878611,64.61493634531712,"[('Na', 0.5), ('Te', 0.5)]",molar,Kim 2013,"0 : Alibaba, Alva 2018, Antunez 2018, Indiamart, Kim 2013, Li 2017, SMM, Steinmann 2022, 1 : Alibaba, DERA, ISE, Kim 2013, USGS",,,,,,20.0,,,,,,1.595,,,,,,75.29488465,1.0,,Na/Te,,,,,
Na/Tl,coupled_battery,liquid_metal_battery,,122384.16391722196,0.06247416336324318,7645.848249638456,"[('Na', 0.5), ('Tl', 0.5)]",molar,Kim 2013,"0 : Alibaba, Alva 2018, Antunez 2018, Indiamart, Kim 2013, Li 2017, SMM, Steinmann 2022, 1 : Kim 2013, USGS",,,,,,20.0,,,,,,0.265,,,,,,113.68488465,1.0,,Na/Tl,,,,,
Na/Zn,coupled_battery,liquid_metal_battery,,,,,"[('Na', 0.5), ('Zn', 0.5)]",molar,,,,,,,,20.0,,,,,,,,,,,,,1.0,,Na/Zn,,,,,
Na2CO3,latent_thermal,hot,molten_salt,5.127465462256924,0.0766666666666666,0.3931056854396972,Na2CO3,,"Alva 2018, Ray 2021","Alibaba, Alva 2018, Echemi, Indiamart, Liu 2016, Ray 2021, USGS",,,,,,20.0,,,,,,,,,,,2533.0,105.9875386,,,Na2CO3,854.0,0.0766666666666666,,,699.1
Na2LiAlH6,synfuel,chemical,metal_hydride,9.262973315319762,1.2379972602131208,11.467535585793113,"[('Na',2), ('Li',1), ('Al',1)]",molar,Bellosta 2019,"0 : Alibaba, Alva 2018, Antunez 2018, Indiamart, Kim 2013, Li 2017, SMM, Steinmann 2022, 1 : Alibaba, ISE, Kim 2013, Li 2017, SMM, Schnell 2020, 2 : Alibaba, DERA, Indiamart, Kale 2018, Kim 2013, Ray 2021, SMM, Steinmann 2022, USGS",,,,,,20.0,,,0.0989173144140776,,,,,,,,,79.901077,3.00204292607216,,Na2LiAlH64 2NaH   LiH   Al   3/2H2(g),,,,,
Na2SO4,latent_thermal,hot,molten_salt,2.1127250998180203,0.0458333333333333,0.0968332337416592,Na2SO4,,Alva 2018,"Alibaba, Alva 2018, Echemi, Indiamart, Li 2017",,,,,,20.0,,,,,,,,,,,2680.0,142.0355386,,,Na2SO4,884.0,0.0458333333333333,,,442.2
Na3AlH6,synfuel,chemical,metal_hydride,3.014328882681066,1.0287219681880564,3.100906340957771,"[('Na',3), ('Al',1)]",molar,Bellosta 2019,"0 : Alibaba, Alva 2018, Antunez 2018, Indiamart, Kim 2013, Li 2017, SMM, Steinmann 2022, 1 : Alibaba, DERA, Indiamart, Kale 2018, Kim 2013, Ray 2021, SMM, Steinmann 2022, USGS",,,,,,20.0,,,0.0987067434550457,,,,,,,,,95.9508463,2.995652305160719,,Na3AlH64 3NaH   Al   3/2H2(g),,,,,
NaAlH4,synfuel,chemical,metal_hydride,2.279093074294361,1.3178789979523808,3.0035688969912635,"[('Na', 1), ('Al',1)]",molar,Bellosta 2019,"0 : Alibaba, Alva 2018, Antunez 2018, Indiamart, Kim 2013, Li 2017, SMM, Steinmann 2022, 1 : Alibaba, DERA, Indiamart, Kale 2018, Kim 2013, Ray 2021, SMM, Steinmann 2022, USGS",,,,,,20.0,,,0.0658561369180461,,,,,,,,,49.9713077,1.99866879872674,,NaAlH44 1/3Na3AlH6  2/3Al   H2(g),,,,,
NaBF,sensible_thermal,hot,molten_salt,19.420709805359117,0.13177499999998948,2.559164034600993,"[('NaF', 0.03), ('NaBF4', 0.97)]",mass,Caraballo 2021,,0.0004183333333333,,,700.0,385.0,385.0,,,,,315.0,,,,,,2251.389,,,,NaBF,,,,,
NaBH4,synfuel,chemical,metal_hydride,5.091272970490147,3.9921961085701545,20.325360140459175,"[('Na', 1), ('B',1)]",molar,Lai 2018,"0 : Alibaba, Alva 2018, Antunez 2018, Indiamart, Kim 2013, Li 2017, SMM, Steinmann 2022, 1 : Alibaba, Ray 2021, USGS",,,,,,20.0,,,0.134935307470029,,,,,,,,,33.7997693,4.095153489226982,,NaBH4,,,,,
NaCl,dielectric_capacitor,bulk,,655.3510910541462,7.519441244239633e-05,0.0492787402352999,NaCl,,Haynes 2014,"Alibaba, Alva 2018, Indiamart, Li 2017, Ray 2021, Steinmann 2022, USGS",,,,,,20.0,,,,,,,,,150000000.0,5.9,2170.0,58.4397693,,,,,,,,
NaCl,latent_thermal,hot,molten_salt,0.3680569810105387,0.1338888888888889,0.0492787402352999,NaCl,,"Alva 2018, Ray 2021","Alibaba, Alva 2018, Indiamart, Li 2017, Ray 2021, Steinmann 2022, USGS",,,,,,20.0,,,,,,,,,,,2160.0,58.4397693,,,NaCl,802.0,0.1338888888888889,,,907.2
NaCl,sensible_thermal,hot,molten_salt,0.26446551110188676,0.186333333333264,0.0492787402352999,NaCl,,"Bauer 2012, Steinmann 2022","Alibaba, Alva 2018, Indiamart, Li 2017, Ray 2021, Steinmann 2022, USGS",0.0002388888888888,,,800.0,,20.0,,,,,780.0,,,,,,2157.5,58.4397693,,,"NaCl, Sodium chloride",,,,,
NaCl/NaBr/Na2MoO4,latent_thermal,hot,molten_salt,41.61396818960635,0.0466666666666666,1.9419851821816267,"[('NaCl', 0.385), ('NaBr', 0.23), ('Na2MoO4', 0.385)]",mass,Ray 2021,,,,,,,20.0,,,,,,,,,,,,,,,,612.0,0.0466666666666666,,,
