Repository: energy-storage-analysis/LDES-Survey

Energy Storage Material Capital Cost Analysis

This repository contains the codes used to generate the dataset and figures associated with the "A Technoeconomic Survey of Long Duration Energy Storage Viability" Article. More information and interactive visualizations can be found [here](https://mhdlab.github.io/projects/5_ES_TEA/)

The folder structure of the repository is outlined below. Most folders have README files that contain further information.

* cap_cost: The main codes and analysis to form the dataset and figures analyzing the energy capital cost of a wide range of energy storage media. This folder contains the main dataset and individual source datasets used in the work in the form of csv files. 
* es_utils: A package of utility functions used throughout the codebase
* figures: SVG files for schematics used in the main text.
* GESDB: Analysis of the DOE Global Energy Storage Database (Figure 1 in main text)
* lcos: Analysis of the levelized cost of storage. 
* seaborn: Fork of the seaborn library used for tweaked figure generation methods
* SI_docs: Writing and scripts to generate the supporting information document.

## Code Running Overview

In general, Python scripts are meant to be run in their respective folders in a linux shell (i.e. `cd` into their directory). This can be accomplished on windows by installing Git Bash. The `run_all.sh` script in the top folder of the repository is a main script that runs various other shell and Python scripts to form the final dataset and generate the final analysis. This main script also serves as a high level overview of the data flow used in this work, and which folders or sub shell scripts to examine for further information about a specific portion of the process. 

There are various extra scripts, notebooks, etc. that were used throughout the research of this project, but did not contribute to the final figures in the main text or supporting information of this work. Some of these have been kept in case they are useful in the future, but only the scripts outlined in `run_all.sh` have been tested. 

For the final figures, the Inkscape command line tool is used to convert the svg files into tiff. Inkscape must be installed and (on Windows) the the folder that `inkscape.exe` is in must be added to the PATH (as shown [here](https://www.architectryan.com/2018/03/17/add-to-the-path-on-windows-10/)).

## Development notes

requirements.txt generated with `pipreqs . --encoding=utf8 --ignore venv,seaborn --force` then removing `seaborn` and `cpi`.

[Alva et al. An overview of thermal energy storage systems. Energy 144, 341–378](https://doi.org/10/gc5j4x) 

This paper contains tabular physical property data for sensible and latent thermal storage media. Prices are also included for some of the materials.

File: cap_cost/datasets/pub/alva_2018/tables/table_4.csv
original_name,Manufacturer,Composition,T_max,T_melt,Atmospheric boiling point (degC),"Kinematic viscosity at 40 degC (mm2 s
-1)","Density at 40 degC (kg m
-3)","Density at 210 degC (kg m
-3)",kth,Cp,"Thermal storage capacity at 210 degC (kJ m
-3 degC
-1)",specific_price,"Energy storage cost for DT ¼ 100 degC (V$kWh
-1)",class
Syltherm XLT,Dow chemical,Dimethyl,260,-111,200,1.1,834,660,0.06,2.171,1433,29.400000000000002,573,Thermal Oils
Dowtherm A,Dow chemical,Diphenyl,400,12,257,2.56,1043,897,0.1083,1.63,1462,,e,Thermal Oils
Vegetable oil,[19],Triglycerides/free,e,e,295,30,926,802,0.11,2.509,2012,0.835,12,Thermal Oils
