Repository: energy-storage-analysis/LDES-Survey

Energy Storage Material Capital Cost Analysis

This repository contains the codes used to generate the dataset and figures associated with the "A Technoeconomic Survey of Long Duration Energy Storage Viability" Article. More information and interactive visualizations can be found [here](https://mhdlab.github.io/projects/5_ES_TEA/)

The folder structure of the repository is outlined below. Most folders have README files that contain further information.

* cap_cost: The main codes and analysis to form the dataset and figures analyzing the energy capital cost of a wide range of energy storage media. This folder contains the main dataset and individual source datasets used in the work in the form of csv files. 
* es_utils: A package of utility functions used throughout the codebase
* figures: SVG files for schematics used in the main text.
* GESDB: Analysis of the DOE Global Energy Storage Database (Figure 1 in main text)
* lcos: Analysis of the levelized cost of storage. 
* seaborn: Fork of the seaborn library used for tweaked figure generation methods
* SI_docs: Writing and scripts to generate the supporting information document.

## Code Running Overview

In general, Python scripts are meant to be run in their respective folders in a linux shell (i.e. `cd` into their directory). This can be accomplished on windows by installing Git Bash. The `run_all.sh` script in the top folder of the repository is a main script that runs various other shell and Python scripts to form the final dataset and generate the final analysis. This main script also serves as a high level overview of the data flow used in this work, and which folders or sub shell scripts to examine for further information about a specific portion of the process. 

There are various extra scripts, notebooks, etc. that were used throughout the research of this project, but did not contribute to the final figures in the main text or supporting information of this work. Some of these have been kept in case they are useful in the future, but only the scripts outlined in `run_all.sh` have been tested. 

For the final figures, the Inkscape command line tool is used to convert the svg files into tiff. Inkscape must be installed and (on Windows) the the folder that `inkscape.exe` is in must be added to the PATH (as shown [here](https://www.architectryan.com/2018/03/17/add-to-the-path-on-windows-10/)).

## Development notes

requirements.txt generated with `pipreqs . --encoding=utf8 --ignore venv,seaborn --force` then removing `seaborn` and `cpi`.

[Bellosta von Colbe, J. et al. “Application of Hydrides in Hydrogen Storage and Compression: Achievements, Outlook and Perspectives.” International Journal of Hydrogen Energy, Vol. 44, No. 15, 2019, pp. 7780–7808](https://doi.org/10.1016/j.ijhydene.2019.01.104).

This publication contains tabular physical property data on metal hydride hydrogen storage media. The molar Gibbs free energy is calculated with the method for hydrogen carriers described in the supporting information.

File: cap_cost/datasets/pub/bellosta_2019/tables/table_2.csv
Materials  ,DH (kJ/mol H2) ,Pdehyd. (bar) (-50 e 25 -C) ,Phyd. (bar) (20 -30 -C) ,Gravimetric H2 capacity (wt.%),Hyd./Dehy. Times (seconds)  ,Cycling Stability Cycles/loss of capacity in % ,Activation Required ,Ref.  
Ti0.5V0.5Mna,(cid:4)26.8,2-4 ((cid:4)30),60 (20),1.8d,e,e,Yes,[157]
Ti1.1CrMna,(cid:4)22.0,2-6 ((cid:4)40),30-110 (23),1.8,60/300 (23 -C),1000/6%,N.A.,[158]
"Ti35Cr34Mn31a,b",N.A.,40 (25),50 (25),"1.9a,d/1.8b",Hyd. 80% of max. capacity in 300 (25 -C)b,N.A.,Yes,[159]
"Ti25Cr50V20Mo5a,b",N.A.,23 (25),85 (25),"2.5a,d/2.4b",Hyd. 72% of max. capacity in 300 (25 -C)b,N.A.,Yes,
TiCr1.9Mo0.1a,(cid:4)24.8,8 ((cid:4)50),116.5 (20),1.9d,N.A.,N.A.,Yes,[160]
ZrF-1.8V0.2a,(cid:4)23.6,2 ((cid:4)30)c,15.7 (20),1.8d,N.A.,N.A.,Yes,
ZrF-1.8Mn0.2a,(cid:4)21.8,2 ((cid:4)30)c,295 (20),1.8d,N.A.,N.A.,Yes,
Zr0.2Ti0.8F-1.6V0.4a,(cid:4)19.7,3 ((cid:4)30)c,172 (20),1.8d,N.A.,N.A.,Yes,
ZrF-1.85V0.20a,(cid:4)22.0,8.5 ((cid:4)20),32 (20)a,1.7d,N.A.,N.A.,Yes,[161]
Ti0.32Cr0.43V0.25a,N.A.,N.A.,0.1-10 (30),3.3d,N.A.,N.A.,N.A.,[162]
(Ti0.85Zr0.15),23.7,2.7 ((cid:4)30),N.A.,1.8,-/120 (30 -C),50/0%,Yes,[163]
1.1Cr0.9Mo0.1Mna,,,,,,,,
(Ti0.85Zr0.15),25.4,2.7 ((cid:4)30),N.A.,1.6,-/120 (25 -C),50/0%,Yes,[164]
1.1Cr0.925MnF-0.075a,,,,,,,,
Ti1.02Cr1.1Mn0.3F-0.6a,17.8,5.5 ((cid:4)30),N.A.,1.74,N.A.,N.A.,Yes,[165]
