Repository: energy-storage-analysis/LDES-Survey

Energy Storage Material Capital Cost Analysis

This repository contains the codes used to generate the dataset and figures associated with the "A Technoeconomic Survey of Long Duration Energy Storage Viability" Article. More information and interactive visualizations can be found [here](https://mhdlab.github.io/projects/5_ES_TEA/)

The folder structure of the repository is outlined below. Most folders have README files that contain further information.

* cap_cost: The main codes and analysis to form the dataset and figures analyzing the energy capital cost of a wide range of energy storage media. This folder contains the main dataset and individual source datasets used in the work in the form of csv files. 
* es_utils: A package of utility functions used throughout the codebase
* figures: SVG files for schematics used in the main text.
* GESDB: Analysis of the DOE Global Energy Storage Database (Figure 1 in main text)
* lcos: Analysis of the levelized cost of storage. 
* seaborn: Fork of the seaborn library used for tweaked figure generation methods
* SI_docs: Writing and scripts to generate the supporting information document.

## Code Running Overview

In general, Python scripts are meant to be run in their respective folders in a linux shell (i.e. `cd` into their directory). This can be accomplished on windows by installing Git Bash. The `run_all.sh` script in the top folder of the repository is a main script that runs various other shell and Python scripts to form the final dataset and generate the final analysis. This main script also serves as a high level overview of the data flow used in this work, and which folders or sub shell scripts to examine for further information about a specific portion of the process. 

There are various extra scripts, notebooks, etc. that were used throughout the research of this project, but did not contribute to the final figures in the main text or supporting information of this work. Some of these have been kept in case they are useful in the future, but only the scripts outlined in `run_all.sh` have been tested. 

For the final figures, the Inkscape command line tool is used to convert the svg files into tiff. Inkscape must be installed and (on Windows) the the folder that `inkscape.exe` is in must be added to the PATH (as shown [here](https://www.architectryan.com/2018/03/17/add-to-the-path-on-windows-10/)).

## Development notes

requirements.txt generated with `pipreqs . --encoding=utf8 --ignore venv,seaborn --force` then removing `seaborn` and `cpi`.

[Bellosta von Colbe, J. et al. “Application of Hydrides in Hydrogen Storage and Compression: Achievements, Outlook and Perspectives.” International Journal of Hydrogen Energy, Vol. 44, No. 15, 2019, pp. 7780–7808](https://doi.org/10.1016/j.ijhydene.2019.01.104).

This publication contains tabular physical property data on metal hydride hydrogen storage media. The molar Gibbs free energy is calculated with the method for hydrogen carriers described in the supporting information.

File: cap_cost/datasets/pub/bellosta_2019/tables/table_1.csv
Hydride Materials  ,Theor. H2 capacity (wt.%) ,DHdes/DHabs (kJ/mol.H2) ,DSdes/DSabs (J/mol.H2.K) ,Hydride Crystal Density (g/cm3) ,Theor. kg-H2/m3 wrt to hydride ,Cost of H2 Storage (US$/kg-H2)a,1 bar H2 Desorption Temperature (-C)
Complex Hydrides,,,,,,,
"NaAlH4
4 1/3Na3AlH6
þ 2/3Al þ H2(g)",3.73,38.4/-35.2 [66],126.3/-118.1 [66],1.251,46.7,107.2,31b
"Na3AlH6
4 3NaH þ Al þ 3/2H2(g)",2.96,47.6/-46.1 [66],126.1/-123.8 [66],1.455,43.1,120.6,104
"NaAlH4
4Na3AlH6
4 NaH þ Al þ 3/2H2(g)",5.60,n.a.,n.a.,1.251,70.1,71.4,n.a.
"Na2LiAlH6
4 2NaH þ LiH þ Al þ 3/2H2(g)",3.52,"54.95/n.a [67,68].","135/n.a [67,68].",1.405,49.4,n.a.,134
"K2LiAlH6
4 2 KH þ LiH þ Al þ 3/2H2(g)",2.56,n.a.,n.a.,1.571,40.2,n.a.,n.a.
"KAlH4
þLiCl4KCl þ LiH þ Alþ3/2H2(g) [69]",2.69,37.6/-37.6c,97.9/-97.9c,1.457d,39.2,n.a.,111
"Mg(NH2)2
þ 2LiH 4 Li2Mg(NH)2
þ 2H2(g)",5.58,38.9/n.a [70].,112.0/n.a [70].,1.182d,65.9,n.a.,75
Intermetallic Hydrides,,,,,,,
AB2 type - Hydralloy C5:,1.88,28.3/-22.5 [50],111.9/-97.2 [50],5.0e,93.8,n.a.,(cid:4)20.7
Ti0.909Zr0.052Mn1.498V0.439F-0.086Al0.016H3 [50],,,,,,,
Ti1.2Mn1.8H3,1.90,28.7/n.a [52].,114/n.a [52].,5.23f,99.2,321.5,(cid:4)21.4
"[51]
TiFeH2.0
4 TiFeH1.04",0.91,n.a.g,n.a.g,5.47 [51],50.0,n.a.,n.a.g
"TiFeH1.04
4 TiFeH0.1 [51]",0.90,28.1/n.a [51].,106.3/n.a [51].,5.88 [51],53.2,n.a.,(cid:4)9
"TiFeH2.0
4TiFeH1.04
4TiFeH0.1 [51]",1.81,n.a.,n.a.,5.47,99.1,n.a.,n.a.
