Repository: energy-storage-analysis/LDES-Survey

Energy Storage Material Capital Cost Analysis

This repository contains the codes used to generate the dataset and figures associated with the "A Technoeconomic Survey of Long Duration Energy Storage Viability" Article. More information and interactive visualizations can be found [here](https://mhdlab.github.io/projects/5_ES_TEA/)

The folder structure of the repository is outlined below. Most folders have README files that contain further information.

* cap_cost: The main codes and analysis to form the dataset and figures analyzing the energy capital cost of a wide range of energy storage media. This folder contains the main dataset and individual source datasets used in the work in the form of csv files. 
* es_utils: A package of utility functions used throughout the codebase
* figures: SVG files for schematics used in the main text.
* GESDB: Analysis of the DOE Global Energy Storage Database (Figure 1 in main text)
* lcos: Analysis of the levelized cost of storage. 
* seaborn: Fork of the seaborn library used for tweaked figure generation methods
* SI_docs: Writing and scripts to generate the supporting information document.

## Code Running Overview

In general, Python scripts are meant to be run in their respective folders in a linux shell (i.e. `cd` into their directory). This can be accomplished on windows by installing Git Bash. The `run_all.sh` script in the top folder of the repository is a main script that runs various other shell and Python scripts to form the final dataset and generate the final analysis. This main script also serves as a high level overview of the data flow used in this work, and which folders or sub shell scripts to examine for further information about a specific portion of the process. 

There are various extra scripts, notebooks, etc. that were used throughout the research of this project, but did not contribute to the final figures in the main text or supporting information of this work. Some of these have been kept in case they are useful in the future, but only the scripts outlined in `run_all.sh` have been tested. 

For the final figures, the Inkscape command line tool is used to convert the svg files into tiff. Inkscape must be installed and (on Windows) the the folder that `inkscape.exe` is in must be added to the PATH (as shown [here](https://www.architectryan.com/2018/03/17/add-to-the-path-on-windows-10/)).

## Development notes

requirements.txt generated with `pipreqs . --encoding=utf8 --ignore venv,seaborn --force` then removing `seaborn` and `cpi`.

[Choi, H. et al. "Nanostructured Electrode Materials for Electrochemical Capacitor Applications." Nanomaterials, Vol. 5, No. 2, 2015, pp. 906–936](https://doi.org/10.3390/nano5020906).

This publication contains tabular physical property data on EDLC and Pseudocapacitor storage media.

File: cap_cost/datasets/pub/choi_2015/output/SM_data.csv
,SM_type,sub_type,mat_type,specific_capacitance,deltaV_cap,mat_basis,materials
unit_row,N/U,N/U,N/U,farad / gram,volt,N/U,N/U
SM_name,,,,,,,
2D TiS2 nanocrystals,pseudocapacitor,,,395.0,1.2,,TiS2
3D Co3O4 nanonetworks,pseudocapacitor,,,797.5,1.5,,Co3O4
Au-MnO2 core-shell,pseudocapacitor,,,524.0,2.0,molar,"[('Au', 1), ('MnO2', 1)]"
CNT,EDLC,,,582.0,0.7,,CNT
Carbon based,EDLC,,,167.284375,1.38125,,Graphite
Carbon/CNTs,EDLC,,,181.0,0.9,molar,"[('Graphite', 1), ('CNT', 1)]"
Co(OH)2 nanosheets,pseudocapacitor,,,1805.0,0.5,,Co(OH)2
Co3O4 nanostructures,pseudocapacitor,,,313.0,0.8,,Co3O4
CoAl/PEDOT nanoarrays,pseudocapacitor,,,548.0,0.6,molar,"[('Co', 0.25), ('Al', 0.25), ('PEDOT', 1)]"
CoCl2 nanostructures,pseudocapacitor,,,1962.0,0.45,,CoCl2
CoO/PPy nanowires,pseudocapacitor,,,1435.0,1.6,molar,"[('CoO', 1), ('PPy', 1)]"
CuO nanowires,pseudocapacitor,,,110.0,0.45,,CuO
Fe2O3/MnO2 nanowires,pseudocapacitor,,,659.0,0.6,molar,"[('Iron Ore', 1), ('MnO2', 1)]"
GO/CNT,EDLC,,,216.0,1.0,molar,"[('Graphene Oxide', 1), ('CNT', 1)]"
GO/Carbon,EDLC,,,122.5,3.5,,Graphene Oxide
Graphene,EDLC,,,186.5,1.65,,Graphene
Graphene/CNF,EDLC,,,174.0,1.5,molar,"[('Graphene', 1), ('Graphite', 1)]"
Graphene/CNT,EDLC,,,104.83333333333333,2.6,molar,"[('Graphene', 1), ('CNT', 1)]"
Graphene/carbon,EDLC,,,175.0,3.5,molar,"[('Graphene', 1), ('Graphite', 1)]"
Hollow NiCo2S4 nanoplates,pseudocapacitor,,,334.0,0.5,,NiCo2S4
Nanoporous Ni(OH)2 films,pseudocapacitor,,,106.0,1.6,,Ni(OH)2
Ni2(CO3)(OH)2 nanosheets,pseudocapacitor,,,895.0,0.4,,(CO3)(OH)2
NiCo2(OH)6 nanotubes,pseudocapacitor,,,184.5,0.5,,NiCo2(OH)6
NiCo2O4 nanosheets,pseudocapacitor,,,1693.0,0.5,,NiCo2O4
NiO nanoblocks,pseudocapacitor,,,1008.0,0.6,,NiO
PANI nanofibers,pseudocapacitor,,,106.0,0.8,,PANI
PANI nanotubes,pseudocapacitor,,,686.5,0.5,,PANI
PPy nanofibrils,pseudocapacitor,,,280.0,0.7,,PPy
PPy-PANI double-wall,pseudocapacitor,,,529.5,0.6,molar,"[('PPy', 1), ('PANI', 1)]"
PPy-clay core-shell nanoarrays,pseudocapacitor,,,2046.0,1.2,,PPy
PPy-sepiolite nanocomposites,pseudocapacitor,,,165.0,1.0,molar,"[('PPy', 1), ('sepiolite', 1)]"
Polythiophene nanostructures,pseudocapacitor,,,162.5,4.0,,Polythiophene
V2O5-PPy nanofibers,pseudocapacitor,,,412.0,2.0,molar,"[('V2O5', 1), ('PPy', 1)]"
ZnCo2O4 nanorods/Ni foams,pseudocapacitor,,,1207.5,1.0,molar,"[('ZnCo2O4', 1), ('Ni', 1)]"
