Repository: energy-storage-analysis/LDES-Survey

Energy Storage Material Capital Cost Analysis

This repository contains the codes used to generate the dataset and figures associated with the "A Technoeconomic Survey of Long Duration Energy Storage Viability" Article. More information and interactive visualizations can be found [here](https://mhdlab.github.io/projects/5_ES_TEA/)

The folder structure of the repository is outlined below. Most folders have README files that contain further information.

* cap_cost: The main codes and analysis to form the dataset and figures analyzing the energy capital cost of a wide range of energy storage media. This folder contains the main dataset and individual source datasets used in the work in the form of csv files. 
* es_utils: A package of utility functions used throughout the codebase
* figures: SVG files for schematics used in the main text.
* GESDB: Analysis of the DOE Global Energy Storage Database (Figure 1 in main text)
* lcos: Analysis of the levelized cost of storage. 
* seaborn: Fork of the seaborn library used for tweaked figure generation methods
* SI_docs: Writing and scripts to generate the supporting information document.

## Code Running Overview

In general, Python scripts are meant to be run in their respective folders in a linux shell (i.e. `cd` into their directory). This can be accomplished on windows by installing Git Bash. The `run_all.sh` script in the top folder of the repository is a main script that runs various other shell and Python scripts to form the final dataset and generate the final analysis. This main script also serves as a high level overview of the data flow used in this work, and which folders or sub shell scripts to examine for further information about a specific portion of the process. 

There are various extra scripts, notebooks, etc. that were used throughout the research of this project, but did not contribute to the final figures in the main text or supporting information of this work. Some of these have been kept in case they are useful in the future, but only the scripts outlined in `run_all.sh` have been tested. 

For the final figures, the Inkscape command line tool is used to convert the svg files into tiff. Inkscape must be installed and (on Windows) the the folder that `inkscape.exe` is in must be added to the PATH (as shown [here](https://www.architectryan.com/2018/03/17/add-to-the-path-on-windows-10/)).

## Development notes

requirements.txt generated with `pipreqs . --encoding=utf8 --ignore venv,seaborn --force` then removing `seaborn` and `cpi`.

[Choi, H. et al. "Nanostructured Electrode Materials for Electrochemical Capacitor Applications." Nanomaterials, Vol. 5, No. 2, 2015, pp. 906–936](https://doi.org/10.3390/nano5020906).

This publication contains tabular physical property data on EDLC and Pseudocapacitor storage media.

File: cap_cost/datasets/pub/choi_2015/tables/table_3.csv
Materials,"Electrode System (1,2)",Electrolyte,Current Density or Scan Rate,Potential Range (V),Specific Capacitance (F·g-1),Ref.
NiO/graphene,Two,1 M NaOH,7-20 A·g-1,1.5,130-440,13
Porous carbon/ F-2O3 nanoparticles,Three,1 M Na2SO3,0.5-10 A·g-1,1.0,119-235,14
α-F-2O3/Graphene,Three,1 M Na2SO4,3-10 A·g-1,1.0,98-306,15
Ni graphene aerogels,Two,6 M KOH,2-20 A·g-1,1.0,186-366,85
CoO carbon nanoflakes,Three,2 M KOH,10 mA·cm-2,0.75,476,86
Faradaic CNTs,Three,0.5 M H2SO4,3-100 mV·s-1,0.9,75-260,87
Nanoporous CuO/active carbon,Two,3 M KOH,1-10 A·g-1,1.4,54-72,88
Co(OH)2/graphene,Three,6 M KOH,2-10 A·g-1,0.7,356-532,89
PANI/RGO,Three,1 M H2SO4,0.45 A·g-1,0.8,431,90
PANI/CNF,Three,1 M H2SO4,0.3-10 A·g-1,1.2,400-557,91
PANI/N-doped CNTs,Three,0.1 M Na2SO4,50 mV·s-1,1.0,250,92
PPy/graphene,Two,1 M H2SO4,0.1 A·g-1,1.0,277,94
Ni-Mn-RGO,Two,1 M KOH,2-10 A·g-1,1.6,724-1985,95
3D carbon/CoNi3O4 asymmetric,Two,3 M KOH,1-100 mA·cm-2,1.8,42-64,96
N-doped carbon/PANI asymmetric,Two,1 M Na2SO4,0.5-20 A·g-1,1.1,75-113,97
WO3/PPy nanowire asymmetric,Three,3 M NaOH,0.7-7 mA·cm-2,0.6,250-800,98
Mn-Ni-Co oxide nanowire/RGO,Three,6 M KOH,1-20 A·g-1,0.5,404-638,99
asymmetric,,,,,,
PEDOT/ROG/CNF asymmetric,Two,1 M H2SO4,0.1-2 A·g-1,1.0,50-60,100
MnO2/GO asymmetric,Two,1 M Na2SO4,0.1-2 A·g-1,2.0,41-84,101
RGO/MnO2 asymmetric,Three,1 M Na2SO4,0.1-1 A·g-1,1.5,217-243,102
CNF/GO/PANI,Two,1 M H2SO4,2 A·g-1,0.8,479,103
Ni/graphene/CNT,Two,6 M KOH,0.2-1.0 A·g-1,0.8,100-105,104
Graphene/PANI nanorods,Three,1 M H2SO4,1-8 A·g-1,0.7,836-1665,106
3D CoMoO4/graphene,Three,2 M KOH,1.5-85 A·g-1,0.9,1101-2741,108
Graphene/CNT/Mn,Two,2 M Li2SO4,1.9 A·g-1,1.6,1108,109
PPy nanowire/RGO,Two,PVA-H2SO4 gel,1-20 A·g-1,0.8,361-434,110
Porous graphene/PANI,Two,1 M H2SO4,1-8 A·g-1,0.8,458-864,111
Porous graphene/PANI,Two,1 M H2SO4,0.5-10 A·g-1,0.7,362-385,112
