Repository: energy-storage-analysis/LDES-Survey

Energy Storage Material Capital Cost Analysis

This repository contains the codes used to generate the dataset and figures associated with the "A Technoeconomic Survey of Long Duration Energy Storage Viability" Article. More information and interactive visualizations can be found [here](https://mhdlab.github.io/projects/5_ES_TEA/)

The folder structure of the repository is outlined below. Most folders have README files that contain further information.

* cap_cost: The main codes and analysis to form the dataset and figures analyzing the energy capital cost of a wide range of energy storage media. This folder contains the main dataset and individual source datasets used in the work in the form of csv files. 
* es_utils: A package of utility functions used throughout the codebase
* figures: SVG files for schematics used in the main text.
* GESDB: Analysis of the DOE Global Energy Storage Database (Figure 1 in main text)
* lcos: Analysis of the levelized cost of storage. 
* seaborn: Fork of the seaborn library used for tweaked figure generation methods
* SI_docs: Writing and scripts to generate the supporting information document.

## Code Running Overview

In general, Python scripts are meant to be run in their respective folders in a linux shell (i.e. `cd` into their directory). This can be accomplished on windows by installing Git Bash. The `run_all.sh` script in the top folder of the repository is a main script that runs various other shell and Python scripts to form the final dataset and generate the final analysis. This main script also serves as a high level overview of the data flow used in this work, and which folders or sub shell scripts to examine for further information about a specific portion of the process. 

There are various extra scripts, notebooks, etc. that were used throughout the research of this project, but did not contribute to the final figures in the main text or supporting information of this work. Some of these have been kept in case they are useful in the future, but only the scripts outlined in `run_all.sh` have been tested. 

For the final figures, the Inkscape command line tool is used to convert the svg files into tiff. Inkscape must be installed and (on Windows) the the folder that `inkscape.exe` is in must be added to the PATH (as shown [here](https://www.architectryan.com/2018/03/17/add-to-the-path-on-windows-10/)).

## Development notes

requirements.txt generated with `pipreqs . --encoding=utf8 --ignore venv,seaborn --force` then removing `seaborn` and `cpi`.

Steinmann 2022

[Steinmann, W.-D. Thermal Energy Storage for Medium and High Temperatures: Concepts and Applications. Springer Fachmedien Wiesbaden, Wiesbaden, 2022.](https://link.springer.com/book/10.1007/978-3-658-02004-0)

This book contains tabular physical property and material price data for a range of sensible and latent thermal storage media. This is a primary source of maximum temperatures of some sensible thermal storage media.

File: cap_cost/datasets/pub/steinmann_2022/tables/table_21.csv
Storage Medium  ,Temperature range [°C],Spec Heat capacity [J/kgK],Density [kg/m3] ,Estimated Material cost [€/ton]
Molten salts,,,,
"KNO3-NaNO3 [Solar Salt, Draw salt,",240-560,1500,1840,700
"Partherm 430]
NaNO2-KNO3-NaNO3 [Heat transfer",142-500,1570,1800,1200
"salt (HTS), HITEC-HTS (Coastal",130-480,1400,1900,1100
Chemical Co.)],,,,
KNO3-NaNO3-Ca(NO3)2,,,,
Liquid metals,,,,
Sodium,98-873,1300,900,2000
Lead,327-1740,130,"11,300",1500
Mineral oil,,,,
Mobiltherm 605,"10-315
-",2900,700,3000
Synthetic liquid,,,,
"Therminol VP1
(vapor pressure at 400 °C: 10.9 bar)",15-400,2400,750,5000
Element,,,,
Sulfur,115-445,980,1700,400
Vegetable oil,,,,
Sunflower oil,0-200 °C,2200,820,200-1000

File: cap_cost/datasets/pub/steinmann_2022/tables/table_31.csv
  ,Storage Medium  ,Maximal Temperature [°C],Spec Heat capacity [J/kgK],Density [kg/m3] ,"Estimated Material cost
[€/ton]"
Metals,,,,,
,Aluminium,660,920,2700,1500-2000
,Cast iron,1200,550,7200,300-600
Rocks,,,,,
,NaCl,800,850,2150,< 50
,Granite,570,670-1550,2600,< 50
,Limestone,800,820-1700,2500,< 50
,Sandstone,800,750-3300,2200,< 50
,Basalt,800,880,2800,< 50
Ceramics,,,,,
,Al2O3,2050,1080,3990,500-1500
,SiO2,1720,730,2200,200-1000
,MgO,2830,1150,3570,400-1000
Castable,,,,,
,Concrete,400-500,915,2750,< 50
,"Castable
ceramic",1000,860,3500,100-200
Others,,,,,
,Graphite,3500,700,2500,1500-5000

File: cap_cost/datasets/pub/steinmann_2022/tables/table_62.csv
PCM    ,Melting temperature  [°C] ,Heat of fusion  [kJ/kg] ,Density Solid phase  [kg/m3],Density Liquid phase at melting temperature ,Volumetric expansion  [%] 
KNO3-NaNO2-NaNO3,142,84,2057,1977,4
"53-%41%-6%
(HTS)",,,,,
"NaNO3-LiNO3
51-49%",193,265,2185,1900,15
"KNO3-NaNO3
54-46%",222,100,"1951
2192","1866
2096",4.5
NaOH-NaNO3-MnO2,254-309,374,1880,1805,4
"91.8%-8%-0.2%
(Thermkeep)",,,,,
NaNO3,306,177,2100,1908,10.7
KNO3,335,95,1933,1870,3.3
"K2CO3 + Li2CO3
65-35%",505,344,2130,2010,6
"AL-Si
88-12%",576,560,2250,2135,5
"LiF-CaF2
80-20%",769,815,2680,2100,21.6
LiF,848,1044,2640,2035,22.9
