Repository: energy-storage-analysis/LDES-Survey

Energy Storage Material Capital Cost Analysis

This repository contains the codes used to generate the dataset and figures associated with the "A Technoeconomic Survey of Long Duration Energy Storage Viability" Article. More information and interactive visualizations can be found [here](https://mhdlab.github.io/projects/5_ES_TEA/)

The folder structure of the repository is outlined below. Most folders have README files that contain further information.

* cap_cost: The main codes and analysis to form the dataset and figures analyzing the energy capital cost of a wide range of energy storage media. This folder contains the main dataset and individual source datasets used in the work in the form of csv files. 
* es_utils: A package of utility functions used throughout the codebase
* figures: SVG files for schematics used in the main text.
* GESDB: Analysis of the DOE Global Energy Storage Database (Figure 1 in main text)
* lcos: Analysis of the levelized cost of storage. 
* seaborn: Fork of the seaborn library used for tweaked figure generation methods
* SI_docs: Writing and scripts to generate the supporting information document.

## Code Running Overview

In general, Python scripts are meant to be run in their respective folders in a linux shell (i.e. `cd` into their directory). This can be accomplished on windows by installing Git Bash. The `run_all.sh` script in the top folder of the repository is a main script that runs various other shell and Python scripts to form the final dataset and generate the final analysis. This main script also serves as a high level overview of the data flow used in this work, and which folders or sub shell scripts to examine for further information about a specific portion of the process. 

There are various extra scripts, notebooks, etc. that were used throughout the research of this project, but did not contribute to the final figures in the main text or supporting information of this work. Some of these have been kept in case they are useful in the future, but only the scripts outlined in `run_all.sh` have been tested. 

For the final figures, the Inkscape command line tool is used to convert the svg files into tiff. Inkscape must be installed and (on Windows) the the folder that `inkscape.exe` is in must be added to the PATH (as shown [here](https://www.architectryan.com/2018/03/17/add-to-the-path-on-windows-10/)).

## Development notes

requirements.txt generated with `pipreqs . --encoding=utf8 --ignore venv,seaborn --force` then removing `seaborn` and `cpi`.

# ETI 2018

*ETI. Salt Cavern Appraisal for Hydrogen and Gas Storage. (2018).*

Volumetric Cavern costs for salt caverns outlined in a report from the Energy Technologies Institute. For more information on the processing, see the Underground Cavern Storage section.

File: cap_cost/datasets/pub/ETI_2018/tables/table_5.csv
Case ref,,Teesside,Cheshire,Yorkshire
,Description,,,
"(Amec, 2012)",,45barg,105barg,270barg
,Above ground facility in syngas unit (compressor),"£        
34,917,400","£        
61,433,400","£        
94,327,800"
single cavern,,,,
,Above ground facility in salt cavern site,"£         
9,431,800","£         
9,431,800","£        
10,087,000"
facility,,,,
,Pipeline 10km,"£        
17,234,000","£        
11,354,000","£        
13,664,000"
(case 3),,,,
,Brine facility factor (50%) (Wet Storage only),"£        
17,458,700",N/A,N/A
,Sub Total,"£        
79,041,900","£        
82,219,200","£      
118,078,800"
,Above ground facility in salt cavern site,"£        
57,160,600","£        
65,716,000","£        
76,811,000"
Outlet facility,,,,
,Above found facility in power island (expansion turbine),"£                   
-","£        
22,951,600","£        
79,713,200"
(case 4),,,,
,Pipeline 10km,"£        
17,234,000","£        
11,354,000","£        
13,664,000"
,Sub Total,"£        
74,394,600","£      
100,021,600","£      
170,188,200"
,TOTAL,"£      
153,436,500","£      
182,240,800","£      
288,267,000"
Notes,,,,

File: cap_cost/datasets/pub/alok_2021/output/SM_data.csv
SM_name,sp_latent_heat,phase_change_T,materials,mat_basis,SM_type
LiF,0.2891666666666667,,LiF,,latent_thermal
NaF,0.22055555555555556,,NaF,,latent_thermal
KF,0.14083333333333334,,KF,,latent_thermal
MgF2,0.26055555555555554,,MgF2,,latent_thermal
CaF2,0.10583333333333333,,CaF2,,latent_thermal
LiCl,0.11555555555555555,,LiCl,,latent_thermal
NaCl,0.1338888888888889,,NaCl,,latent_thermal
KCl,0.09805555555555556,,KCl,,latent_thermal
MgCl2,0.12611111111111112,,MgCl2,,latent_thermal
CaCl2,0.07027777777777777,,CaCl2,,latent_thermal
Li2CO3,0.1413888888888889,,Li2CO3,,latent_thermal
Na2CO3,0.04583333333333333,,Na2CO3,,latent_thermal
K2CO3,0.05611111111111111,,K2CO3,,latent_thermal
Mg2CO3,0.1938888888888889,,Mg2CO3,,latent_thermal
CaCO3,,,CaCO3,,latent_thermal
Cu,0.05361111111111111,1356.0,Cu,,latent_thermal
Ni,0.08333333333333333,1728.0,Ni,,latent_thermal
Cr,0.11111111111111112,2180.0,Cr,,latent_thermal
V,0.125,2183.0,V,,latent_thermal
Si,0.49722222222222223,1410.0,Metallurgical Silicon,,latent_thermal
B,1.2777777777777777,2350.0,B,,latent_thermal
Al,0.11027777777777778,660.0,Al,,latent_thermal
Mg,0.10777777777777778,661.0,Mg,,latent_thermal
Zn,0.04055555555555555,419.0,Zn,,latent_thermal
KF/KCl,0.11305555555555556,605.0,"[('KF', 0.55), ('KCl', 0.45)]",mass,latent_thermal
LiF/NaF,0.22666666666666666,652.0,"[('LiF', 0.6), ('NaF', 0.4)]",mass,latent_thermal
NaF/CaF2/MgF2,0.15777777777777777,743.0,"[('NaF', 0.65), ('CaF2', 0.23), ('MgF2', 0.12)]",mass,latent_thermal
NaF/MgF2/KF,0.18055555555555555,804.0,"[('NaF', 0.64), ('MgF2', 0.2), ('KF', 0.16)]",mass,latent_thermal
NaF/MgF2,0.17416666666666666,832.0,"[('NaF', 0.75), ('MgF2', 0.25)]",mass,latent_thermal
KCl/NaF/K2CO3,0.07611111111111112,520.0,"[('KCl', 0.21), ('NaF', 0.17), ('K2CO3', 0.62)]",mass,latent_thermal
KCl/KF/K2CO3,0.07861111111111112,528.0,"[('KCl', 0.4), ('KF', 0.23), ('K2CO3', 0.37)]",mass,latent_thermal
KCl/KF,0.11305555555555556,605.0,"[('KCl', 0.45), ('KF', 0.55)]",mass,latent_thermal
K2CO3/Na2CO3,0.04527777777777778,710.0,"[('K2CO3', 0.5), ('Na2CO3', 0.5)]",mass,latent_thermal
LiF/MgF2,0.26305555555555554,746.0,"[('LiF', 0.67), ('MgF2', 0.33)]",mass,latent_thermal
NaF/CaF2/MgF2,0.15944444444444444,745.0,"[('NaF', 0.65), ('CaF2', 0.23), ('MgF2', 0.12)]",mass,latent_thermal
LiF/NaF2/MgF2,0.2388888888888889,650.0,"[('LiF', 0.334), ('NaF2', 0.499), ('MgF2', 0.171)]",mass,latent_thermal
NaCl/NaBr/Na2MoO4,0.04666666666666667,612.0,"[('NaCl', 0.385), ('NaBr', 0.23), ('Na2MoO4', 0.385)]",mass,latent_thermal
CaCl2/CaSO4/CaMoO4,0.06222222222222222,673.0,"[('CaCl2', 0.385), ('CaSO4', 0.11), ('CaMoO4', 0.04)]",mass,latent_thermal

File: cap_cost/datasets/pub/alva_2018/SM_lookup.csv
original_name,SM_name,SM_type,sub_type,materials,mat_basis
NNaO3,NNaO3,latent_thermal,hot,NNaO3,
Mg,Mg,latent_thermal,hot,Mg,
NaNO3,NaNO3,latent_thermal,hot,NaNO3,
KNO3,KNO3,latent_thermal,hot,KNO3,
Mg (NO3)2,Mg (NO3)2,latent_thermal,hot,Mg(NO3)2,
Na2CO3,Na2CO3,latent_thermal,hot,Na2CO3,
K2CO3,K2CO3,latent_thermal,hot,K2CO3,
CaCO3,CaCO3,latent_thermal,hot,CaCO3,
Li2CO3,Li2CO3,latent_thermal,hot,Li2CO3,
ZnCl2,ZnCl2,latent_thermal,hot,ZnCl2,
NaCl,NaCl,latent_thermal,hot,NaCl,
KCl,KCl,latent_thermal,hot,KCl,
MgCl2,MgCl2,latent_thermal,hot,MgCl2,
LiCl,LiCl,latent_thermal,hot,LiCl,
CaCl2,CaCl2,latent_thermal,hot,CaCl2,
Na2SO4,Na2SO4,latent_thermal,hot,Na2SO4,
Li2SO4,Li2SO4,latent_thermal,hot,Li2SO4,
K2SO4,K2SO4,latent_thermal,hot,K2SO4,
MgSO4,MgSO4,latent_thermal,hot,MgSO4,
CaSO4,CaSO4,latent_thermal,hot,CaSO4,
LiF,LiF,latent_thermal,hot,LiF,
NaF,NaF,latent_thermal,hot,NaF,
KF,KF,latent_thermal,hot,KF,
CaF2,CaF2,latent_thermal,hot,CaF2,
NaOH,NaOH,latent_thermal,hot,NaOH,
KOH,KOH,latent_thermal,hot,KOH,
LiOH,LiOH,latent_thermal,hot,LiOH,
Cu,Cu,sensible_thermal,hot,Cu,
Zn,Zn,sensible_thermal,hot,Zn,
Al,Al,sensible_thermal,hot,Al,
Sodium (Na),Na,sensible_thermal,hot,Na,
Sodium(22.2%)epotassium (77.8%) eutectic (NaK),NaK,sensible_thermal,hot,"[('Na', 0.5), ('K', 0.5)]",molar
Lead(44.5%)ebismuth(55.5%) eutectic (LBE),LBE,sensible_thermal,hot,"[('Pb', 0.445), ('Bi', 0.555)]",mass
CaN2O6,CaN2O6,latent_thermal,hot,CaN2O6,
Zn/Mg (53.7/46.3),Zn/Mg (53.7/46.3),latent_thermal,hot,"[('Mg', 0.537), ('Zn', 0.463)]",molar
Zn/Mg (52/48),Zn/Mg (52/48),latent_thermal,hot,"[('Mg', 0.52), ('Zn', 0.48)]",molar
Zn/Al (96/4),Zn/Al (96/4),latent_thermal,hot,"[('Zn', 0.96) , ('Al', 0.04)]",molar
Al/Mg/Zn (59/33/6),Al/Mg/Zn (59/33/6),latent_thermal,hot,"[('Al', 0.59), ('Mg', 0.33), ('Zn', 0.06)]",molar
Al/Mg/Zn (60/34/6),Al/Mg/Zn (60/34/6),latent_thermal,hot,"[('Al', 0.6), ('Mg', 0.34), ('Zn', 0.06)]",molar
Mg/Cu/Zn (60/25/15),Mg/Cu/Zn (60/25/15),latent_thermal,hot,"[('Mg', 0.6), ('Cu', 0.25), ('Zn', 0.15)]",molar
Mg/Ca (84/16),Mg/Ca (84/16),latent_thermal,hot,"[('Mg', 0.84), ('Ca', 0.16)]",molar
Mg/Si/Zn (47/38/15),Mg/Si/Zn (47/38/15),latent_thermal,hot,"[('Mg', 0.47), ('Metallurgical Silicon', 0.38), ('Zn', 0.15)]",molar
Cu/Si (80/20),Cu/Si (80/20),latent_thermal,hot,"[('Cu', 0.8), ('Metallurgical Silicon', 0.2)]",molar
Cu/P/Si (83/10/7),Cu/P/Si (83/10/7),latent_thermal,hot,"[('Cu', 0.83), ('P', 0.1), ('Metallurgical Silicon', 0.07)]",molar
Si/Mg/Ca (49/30/21),Si/Mg/Ca (49/30/21),latent_thermal,hot,"[('Metallurgical Silicon', 0.49), ('Mg', 0.3), ('Ca', 0.21)]",molar
Si/Mg (56/44),Si/Mg (56/44),latent_thermal,hot,"[('Metallurgical Silicon', 0.56), ('Mg', 0.44)]",molar
Dowtherm A,Dowtherm A,sensible_thermal,hot,Dowtherm,
"HITEC, NaNO3eKNO3e NaNO2",HITEC,sensible_thermal,hot,HITEC,
"Solar Salt, NaNO3e KNO3 (50-50)",Solar Salt,sensible_thermal,hot,Solar Salt,
Granite,Granite,sensible_thermal,both,Stone,
Quartzite,Quartzite,sensible_thermal,both,Stone,
Marble,Marble,sensible_thermal,both,Stone,
Basalt,Basalt,sensible_thermal,both,Stone,
"HITEC XL, NaNO3e KNO3eCa(NO3)2",HITEC XL,sensible_thermal,hot,HITEC,
Vegetable oil,Vegetable Oil,sensible_thermal,hot,Vegetable Oil,

File: cap_cost/datasets/pub/alva_2018/output/SM_data.csv
SM_name,materials,mat_basis,original_name,SM_type,Cp,T_melt,T_max,phase_change_T,sp_latent_heat,mass_density,kth,vol_latent_heat
NaNO3,NaNO3,,NaNO3,latent_thermal,,,,306.0,0.04777777777777778,2261.0,,388.9
KNO3,KNO3,,KNO3,latent_thermal,,,,335.0,0.07388888888888889,2109.0,0.5,561.0
Mg (NO3)2,Mg(NO3)2,,Mg (NO3)2,latent_thermal,,,,426.0,,,,
Na2CO3,Na2CO3,,Na2CO3,latent_thermal,,,,854.0,0.07666666666666666,2533.0,,699.1
K2CO3,K2CO3,,K2CO3,latent_thermal,,,,897.0,0.06555555555555556,2290.0,,540.4
CaCO3,CaCO3,,CaCO3,latent_thermal,,,,1330.0,0.03944444444444444,2930.0,,416.1
Li2CO3,Li2CO3,,Li2CO3,latent_thermal,,,,732.0,0.1413888888888889,2110.0,,1074.0
ZnCl2,ZnCl2,,ZnCl2,latent_thermal,,,,280.0,0.020833333333333332,2907.0,0.5,218.0
NaCl,NaCl,,NaCl,latent_thermal,,,,802.0,0.11666666666666667,2160.0,,907.2
KCl,KCl,,KCl,latent_thermal,,,,771.0,0.09805555555555556,1980.0,,698.9
MgCl2,MgCl2,,MgCl2,latent_thermal,,,,714.0,0.12555555555555556,2320.0,,1048.6
LiCl,LiCl,,LiCl,latent_thermal,,,,610.0,0.1225,2070.0,,912.9
CaCl2,CaCl2,,CaCl2,latent_thermal,,,,772.0,0.07027777777777777,2150.0,,544.0
Na2SO4,Na2SO4,,Na2SO4,latent_thermal,,,,884.0,0.04583333333333333,2680.0,,442.2
Li2SO4,Li2SO4,,Li2SO4,latent_thermal,,,,858.0,0.023333333333333334,2220.0,,186.5
K2SO4,K2SO4,,K2SO4,latent_thermal,,,,1069.0,0.058888888888888886,2660.0,,563.9
MgSO4,MgSO4,,MgSO4,latent_thermal,,,,1130.0,0.03388888888888889,2660.0,,324.5
CaSO4,CaSO4,,CaSO4,latent_thermal,,,,1460.0,0.05638888888888889,2320.0,,471.0
LiF,LiF,,LiF,latent_thermal,,,,850.0,0.29,2640.0,,2756.2
NaF,NaF,,NaF,latent_thermal,,,,996.0,0.22055555555555556,2558.0,,2031.1
KF,KF,,KF,latent_thermal,,,,858.0,0.13,2370.0,,1109.2
CaF2,CaF2,,CaF2,latent_thermal,,,,1418.0,0.10861111111111112,3180.0,,1243.4
NaOH,NaOH,,NaOH,latent_thermal,,,,318.0,0.04583333333333333,2100.0,,346.5
KOH,KOH,,KOH,latent_thermal,,,,380.0,0.041666666666666664,2040.0,,306.0
LiOH,LiOH,,LiOH,latent_thermal,,,,462.0,0.2425,1460.0,,1274.6
Sodium (Na),Na,,Sodium (Na),sensible_thermal,0.00036111111111111115,98.0,883,,,,64.9,
Sodium(22.2%)epotassium (77.8%) eutectic (NaK),"[('Na', 0.5), ('K', 0.5)]",molar,Sodium(22.2%)epotassium (77.8%) eutectic (NaK),sensible_thermal,0.00024722222222222224,-12.6,785,,,,26.3,
Lead(44.5%)ebismuth(55.5%) eutectic (LBE),"[('Pb', 0.445), ('Bi', 0.555)]",mass,Lead(44.5%)ebismuth(55.5%) eutectic (LBE),sensible_thermal,3.888888888888889e-05,125.0,1533,,,,14.9,
Zn/Mg (53.7/46.3),"[('Mg', 0.537), ('Zn', 0.463)]",molar,Zn/Mg (53.7/46.3),latent_thermal,,,,340.0,0.05138888888888889,4600.0,,851.0
Zn/Mg (52/48),"[('Mg', 0.52), ('Zn', 0.48)]",molar,Zn/Mg (52/48),latent_thermal,,,,340.0,0.05,,,
Zn/Al (96/4),"[('Zn', 0.96) , ('Al', 0.04)]",molar,Zn/Al (96/4),latent_thermal,,,,381.0,0.03833333333333333,6630.0,,914.9
Al/Mg/Zn (59/33/6),"[('Al', 0.59), ('Mg', 0.33), ('Zn', 0.06)]",molar,Al/Mg/Zn (59/33/6),latent_thermal,,,,443.0,0.08611111111111111,2380.0,,737.8
Al/Mg/Zn (60/34/6),"[('Al', 0.6), ('Mg', 0.34), ('Zn', 0.06)]",molar,Al/Mg/Zn (60/34/6),latent_thermal,,,,450.3,0.09141666666666667,,,
Mg/Cu/Zn (60/25/15),"[('Mg', 0.6), ('Cu', 0.25), ('Zn', 0.15)]",molar,Mg/Cu/Zn (60/25/15),latent_thermal,,,,452.0,0.07055555555555555,2800.0,,711.2
Mg/Ca (84/16),"[('Mg', 0.84), ('Ca', 0.16)]",molar,Mg/Ca (84/16),latent_thermal,,,,790.0,0.07555555555555556,1380.0,,375.4
Mg/Si/Zn (47/38/15),"[('Mg', 0.47), ('Metallurgical Silicon', 0.38), ('Zn', 0.15)]",molar,Mg/Si/Zn (47/38/15),latent_thermal,,,,800.0,0.08722222222222223,,,
Cu/Si (80/20),"[('Cu', 0.8), ('Metallurgical Silicon', 0.2)]",molar,Cu/Si (80/20),latent_thermal,,,,803.0,0.05472222222222222,6600.0,,1300.2
Cu/P/Si (83/10/7),"[('Cu', 0.83), ('P', 0.1), ('Metallurgical Silicon', 0.07)]",molar,Cu/P/Si (83/10/7),latent_thermal,,,,840.0,0.025555555555555557,6880.0,,633.0
Si/Mg/Ca (49/30/21),"[('Metallurgical Silicon', 0.49), ('Mg', 0.3), ('Ca', 0.21)]",molar,Si/Mg/Ca (49/30/21),latent_thermal,,,,865.0,0.08472222222222223,6880.0,,2098.4
Si/Mg (56/44),"[('Metallurgical Silicon', 0.56), ('Mg', 0.44)]",molar,Si/Mg (56/44),latent_thermal,,,,946.0,0.21027777777777779,1900.0,,1438.3
Dowtherm A,Dowtherm,,Dowtherm A,sensible_thermal,0.00045277777777777775,12,400,,,,0.1083,
HITEC,HITEC,,"HITEC, NaNO3eKNO3e NaNO2",sensible_thermal,0.0004336111111111111,142,535,,,,0.6,
Solar Salt,Solar Salt,,"Solar Salt, NaNO3e KNO3 (50-50)",sensible_thermal,0.0004166666666666667,220,600,,,,0.55,
Granite,Stone,,Granite,sensible_thermal,0.00024999999999999995,,,,,,2.8,
Quartzite,Stone,,Quartzite,sensible_thermal,0.00023611111111111115,,,,,,2.0,
Marble,Stone,,Marble,sensible_thermal,0.0002361111111111111,,,,,,7.7,
Basalt,Stone,,Basalt,sensible_thermal,0.0004083333333333333,,,,,,3.2,
HITEC XL,HITEC,,"HITEC XL, NaNO3e KNO3eCa(NO3)2",sensible_thermal,0.00040194444444444446,120,500,,,,0.519,
Vegetable Oil,Vegetable Oil,,Vegetable oil,sensible_thermal,0.0006969444444444444,,,,,,0.11,

File: cap_cost/datasets/pub/alva_2018/output/mat_data.csv
,original_name,molecular_formula,specific_price
unit_row,N/U,N/U,USD / kilogram
index,,,
NaNO3,NaNO3,NaNO3,6.0
KNO3,KNO3,KNO3,7.0
Na2CO3,Na2CO3,Na2CO3,3.0
K2CO3,K2CO3,K2CO3,7.0
CaCO3,CaCO3,CaCO3,8.0
Li2CO3,Li2CO3,Li2CO3,111.0
ZnCl2,ZnCl2,ZnCl2,14.0
NaCl,NaCl,NaCl,2.8
KCl,KCl,KCl,7.6
MgCl2,MgCl2,MgCl2,55.0
LiCl,LiCl,LiCl,55.0
CaCl2,CaCl2,CaCl2,5.3
Na2SO4,Na2SO4,Na2SO4,3.4
K2SO4,K2SO4,K2SO4,8.25
MgSO4,MgSO4,MgSO4,13.7
CaSO4,CaSO4,CaSO4,27.0
NaF,NaF,NaF,7.6
CaF2,CaF2,CaF2,11.4
NaOH,NaOH,NaOH,4.1
KOH,KOH,KOH,5.0
Syltherm XLT,Syltherm XLT,,29.4
Vegetable Oil,Vegetable oil,C57H104O9,0.835
HITEC XL,"HITEC XL, NaNO3e KNO3eCa(NO3)2",(NaNO3)7(KNO3)45(Ca(NO3)2)48,1.19
Na,Sodium (Na),Na,2.0
NaK,Sodium(22.2%)epotassium (77.8%) eutectic (NaK),NaK,2.0
PbBi,Lead(44.5%)ebismuth(55.5%) eutectic (LBE),PbBi,13.0

File: cap_cost/datasets/pub/alva_2018/tables/table_6.csv
original_name,T_melt,T_max,Cp,"Density -3
kg$m",kth,"Sensible heat storage capacity (MJ$m
-3 degC
-1)",specific_price,class
Sodium (Na),98,883,1.3,1042,64.9,1.354,2,Metal Alloy
Sodium(22.2%)epotassium (77.8%) eutectic (NaK),-12.6,785,0.89,780,26.3,0.694,2,Metal Alloy
Lead(44.5%)ebismuth(55.5%) eutectic (LBE),125,1533,0.14,10300,14.9,1.44,13,Metal Alloy

File: cap_cost/datasets/pub/andre_2016/SM_lookup.csv
original_name,SM_name,SM_type,materials
MgSO4/MgO,MgSO4/MgO,thermochemical,MgSO4
MnSO4/MnO,MnSO4/MnO,thermochemical,MnSO4
FeSO4/FeO,FeSO4/FeO,thermochemical,FeSO4
CoSO4/CoO,CoSO4/CoO,thermochemical,CoSO4
CuSO4/CuO,CuSO4/CuO,thermochemical,CuSO4
ZnSO4/ZnO,ZnSO4/ZnO,thermochemical,ZnSO4
CdSO4/CdO,CdSO4/CdO,thermochemical,CdSO4
NiSO4/NiO,NiSO4/NiO,thermochemical,NiSO4
CaCO3/CaO,CaCO3/CaO,thermochemical,CaCO3
SrCO3/SrO,SrCO3/SrO,thermochemical,SrCO3
MgCO3/MgO,MgCO3/MgO,thermochemical,MgCO3
BaCO3/BaO,BaCO3/BaO,thermochemical,BaCO3
CdCO3/CdO,CdCO3/CdO,thermochemical,CdCO3
ZnCO3/ZnO,ZnCO3/ZnO,thermochemical,ZnCO3
PbCO3/PbO,PbCO3/PbO,thermochemical,PbCO3
Ca(OH)2/CaO,Ca(OH)2/CaO,thermochemical,CaO
Mg(OH)2/MgO,Mg(OH)2/MgO,thermochemical,MgO
Be(OH)2/BeO,Be(OH)2/BeO,thermochemical,BeO
Mn(OH)2/MnO,Mn(OH)2/MnO,thermochemical,MnO2
Sr(OH)2/SrO,Sr(OH)2/SrO,thermochemical,SrO
Ba(OH)2/BaO,Ba(OH)2/BaO,thermochemical,BaO
Ni(OH)2/NiO,Ni(OH)2/NiO,thermochemical,Ni(OH)2
Zn(OH)2/ZnO,Zn(OH)2/ZnO,thermochemical,Zn
Cd(OH)2/CdO,Cd(OH)2/CdO,thermochemical,Cd(OH)2
Rh2O3/Rh2O,Rh2O3/Rh2O,thermochemical,Rh2O3
V2O5/V2O4,V2O5/V2O4,thermochemical,V2O5
Co3O4/CoO,Co3O4/CoO,thermochemical,Co3O4
Mn3O4/MnO,Mn3O4/MnO,thermochemical,MnO2
CuO/Cu2O,CuO/Cu2O,thermochemical,CuO
Li2O2/Li2O,Li2O2/Li2O,thermochemical,Li2O
Fe2O3/Fe3O4,Fe2O3/Fe3O4,thermochemical,Iron Ore
BaO2/BaO,BaO2/BaO,thermochemical,BaO
MgO2/MgO,MgO2/MgO,thermochemical,MgO
Cr5O12/Cr2O3,Cr5O12/Cr2O3,thermochemical,Cr2O3
PtO2/PtO,PtO2/PtO,thermochemical,PtO2
PbO2/PbO,PbO2/PbO,thermochemical,PbO
Sb2O5/SbO2,Sb2O5/SbO2,thermochemical,Sb2O5
Mn2O3/Mn3O4,Mn2O3/Mn3O4,thermochemical,MnO2

File: cap_cost/datasets/pub/andre_2016/tables/table_3.csv
original_name,temperature,enthalpy,specific_energy,mat_type
CaCO3/CaO,885,165.832,1656.8,carbonates
SrCO3/SrO,1220,202.349,1370.65,carbonates
MgCO3/MgO,300,98.984,1174,carbonates
BaCO3/BaO,1555,165.096,836.6,carbonates
CdCO3/CdO,290,96.573,560.1,carbonates
ZnCO3/ZnO,120,68.326,544.9,carbonates
PbCO3/PbO,310,83.906,314,carbonates

File: cap_cost/datasets/pub/antunez_2018/SM_lookup.csv
original_name,SM_name,SM_type,sub_type,mat_type,materials,mat_basis
Oxygen,,sensible_thermal,cold,hydrocarbon,,
Nitrogen,,sensible_thermal,cold,hydrocarbon,,
N-propane,N-propane,sensible_thermal,cold,hydrocarbon,N-propane,mass
Isopentane,Isopentane,sensible_thermal,cold,hydrocarbon,Isopentane,mass
N-pentane,N-pentane,sensible_thermal,cold,hydrocarbon,N-pentane,mass
Ethanol,Ethanol,sensible_thermal,cold,hydrocarbon,Ethanol,mass
Methanol,Methanol,sensible_thermal,cold,hydrocarbon,Methanol,mass
Water,Water,sensible_thermal,hot,other_fluid,Water,mass
Ethylene glycol,Ethylene glycol,sensible_thermal,hot,other_fluid,Ethylene glycol,mass
Sunflower oil,Vegetable Oil,sensible_thermal,hot,oil,Vegetable Oil,mass
Mineral oil,,sensible_thermal,hot,oil,,mass
Hitec XL,HITEC XL,sensible_thermal,hot,molten_salt,HITEC XL,mass
Solar salt,Solar Salt,sensible_thermal,hot,molten_salt,Solar Salt,mass
Sodium,Na,sensible_thermal,hot,liquid_metal,Na,mass
Eutectic Na-K,NaK,sensible_thermal,hot,liquid_metal,"[('Na', 0.5), ('K', 0.5)]",molar

File: cap_cost/datasets/pub/antunez_2018/output/SM_data.csv
,original_name,T_melt,T_max,Cp,kth,C_kwh_orig,SM_type,sub_type,mat_type,materials,mat_basis
unit_row,N/U,degree_Celsius,degree_Celsius,kilowatt_hour / kelvin / kilogram,watt / kelvin / meter,USD / kilowatt_hour,N/U,N/U,N/U,N/U,N/U
SM_name,,,,,,,,,,,
N-propane,N-propane,-188.0,-42.0,0.0005611111111111111,0.17,6.4,sensible_thermal,cold,hydrocarbon,N-propane,mass
Isopentane,Isopentane,-160.0,15.0,0.0005138888888888889,0.14,25.5,sensible_thermal,cold,hydrocarbon,Isopentane,mass
N-pentane,N-pentane,-130.0,15.0,0.0005666666666666667,0.14,45.2,sensible_thermal,cold,hydrocarbon,N-pentane,mass
Ethanol,Ethanol,-114.0,15.0,0.0005583333333333333,0.18,21.7,sensible_thermal,cold,hydrocarbon,Ethanol,mass
Methanol,Methanol,-98.0,15.0,0.0006277777777777777,,15.8,sensible_thermal,cold,hydrocarbon,Methanol,mass
Water,Water,15.0,100.0,0.001161111111111111,0.65,0.2,sensible_thermal,hot,other_fluid,Water,mass
Ethylene glycol,Ethylene glycol,15.0,197.0,0.0007805555555555556,0.22,25.0,sensible_thermal,hot,other_fluid,Ethylene glycol,mass
Vegetable Oil,Sunflower oil,15.0,250.0,0.0007,0.16,6.8,sensible_thermal,hot,oil,Vegetable Oil,mass
HITEC XL,Hitec XL,120.0,500.0,0.0004027777777777778,0.2,6.7,sensible_thermal,hot,molten_salt,HITEC XL,mass
Solar Salt,Solar salt,230.0,600.0,0.00043055555555555555,0.55,5.5,sensible_thermal,hot,molten_salt,Solar Salt,mass
Na,Sodium,98.0,600.0,0.00034722222222222224,46.0,22.5,sensible_thermal,hot,metal,Na,mass
NaK,Eutectic Na-K,15.0,600.0,0.00024166666666666667,26.2,31.1,sensible_thermal,hot,metal,"[('Na', 0.5), ('K', 0.5)]",molar

File: cap_cost/datasets/pub/bauer_2012/SM_lookup.csv
original_name,SM_name,SM_type,sub_type,mat_type,materials,mat_basis
Aluminum 99.99 %,Al,sensible_thermal,hot,metal,Al,
Copper (commercial),Cu,sensible_thermal,hot,metal,Cu,
Iron,Fe,sensible_thermal,hot,metal,Fe,
Lead,Pb,sensible_thermal,hot,metal,Pb,
Brick (dry),,sensible_thermal,both,rock,,
Concrete (aggregates),,sensible_thermal,both,rock,,
Granite,Granite,sensible_thermal,both,rock,Stone,
Graphite,Graphite,sensible_thermal,hot,other_solid,Graphite,
Limestone,Limestone,sensible_thermal,both,rock,Stone,
Sandstone,Sandstone,sensible_thermal,both,rock,Stone,
Slag,,sensible_thermal,,,,
Sodium chloride,NaCl,sensible_thermal,hot,molten_salt,NaCl,
Soil (clay),Clay,sensible_thermal,both,rock,Clay,
Soil (gravelly),Gravel,sensible_thermal,both,rock,Gravel,

File: cap_cost/datasets/pub/bauer_2012/output/SM_data.csv
,original_name,mass_density,Cp,kth,SM_type,sub_type,materials
unit_row,N/U,kilogram / meter ** 3,kilowatt_hour / kelvin / kilogram,watt / kelvin / meter,N/U,N/U,N/U
SM_name,,,,,,,
Al,Aluminum 99.99 %,2700.0,0.0002625,238.4,sensible_thermal,metal,Al
Cu,Copper (commercial),8300.0,0.00011638888888888888,372.0,sensible_thermal,metal,Cu
Fe,Iron,7850.0,0.00012916666666666667,59.3,sensible_thermal,metal,Fe
Pb,Lead,11340.0,3.638888888888889e-05,35.25,sensible_thermal,metal,Pb
Granite,Granite,2750.0,0.00024722222222222224,2.9,sensible_thermal,rock,Stone
Graphite,Graphite,2200.0,0.00016944444444444445,155.0,sensible_thermal,other_solid,Graphite
Limestone,Limestone,2500.0,0.00020555555555555556,2.2,sensible_thermal,rock,Stone
Sandstone,Sandstone,2200.0,0.00019722222222222222,1.8,sensible_thermal,rock,Stone
NaCl,Sodium chloride,2165.0,0.00023888888888888888,6.5,sensible_thermal,molten_salt,NaCl
Clay,Soil (clay),1450.0,0.00024444444444444443,1.28,sensible_thermal,rock,Clay
Gravel,Soil (gravelly),2040.0,0.0005111111111111112,0.59,sensible_thermal,rock,Gravel

File: cap_cost/datasets/pub/bauer_2012/tables/table_4.csv
0,1,2,3,4,5,6,7,8
,T m,∆hm,λs,λl,"Cp,s","Cp,l",ρl,∆V/V s
PCMs,,,,,,,,
,(◦C),(J·g−1),,(W·m−1·K−1),(J·g−1·K−1),,(g·cm−3),(%)
,,Ice and salt hydrates,,,,,,
H2O,0,334,2.3,0.56,2.10,4.22,1.00,–8.3
KF 4H2O,19,230,n/a∗,n/a,1.8,2.4,1.46,n/a
CaCl2 6H2O,30,180,1.1,0.5,1.4,2.1–2.3,1.56,13
Na2SO4 10H2O,32,250,0.5,n/a,1.9,3.3,1.41,4
Na2HPO4 12H2O,35,280,0.5,0.5,1.5–1.7 2.0–3.2,,1.44,5
Na(CH3COO) 3H2O,58,250,0.7,0.4,2.1,3.0,1.28,13
,,Pure metals,,,,,,
Na,98,113,122,87,1.36,1.38,0.93,2.8
Zn,419,112,100,50,0.45,0.48,6.76,1.9
Al,660,397,211,91,1.18,1.18,2.38,7.5
,Anhydrous salts and their mixtures (composition in wt. %),,,,,,,
KNO3–LiNO3 (67–33),133,170,n/a,n/a,n/a,n/a,1.9,14
KNO3–NaNO2–NaNO3 (53–40–7),142,80,0.5,0.5,1.3,1.6,1.98,4
LiNO3–NaNO3 (49–51),194,265,n/a,0.5,n/a,n/a,1.9,13
KNO3–NaNO3 (54–46),222,100,n/a,0.5,1.4,1.5,1.95,5
LiNO3,254,360,1.4,0.6,1.8,1.6–2.0,1.78,22
NaNO2,270,180,,0.7–1.3 0.5–0.7,n/a,1.6–1.8,1.81,17
NaNO3,306,175,0.6,0.51,1.66,1.66,1.91,11
NaOH,322,210,0.9,0.8,2.0,2.1,2.13,16
KNO3,337,100,n/a,0.4–0.5,1.4,,1.3–1.4 1.87–1.89,3
NaCl–KCl–MgCl2(24.5–20.5–55),393,240,1.0,n.a,1.0,1.0,1.8,n/a
K2CO3–Li2CO3–Na2CO3(35–32–33),397,275,n/a,n/a,1.7,1.6,1.90,17
K2CO3–Li2CO3 (65–35),505,345,n/a,n/a,1.3–1.8 1.8–2.3,,1.96,10

File: cap_cost/datasets/pub/bauer_2012/tables/table_5.csv
0,1,2,3,4,5,6
,,,,,∗,"∗,∗∗"
,"T r,(1bar)","∆hr,educt","∆hr,educt","∆hr,educt",,∆hsys
Material,,,,,,
,(◦C),(kJ·mol−1),(kWh·ton−1),(kWh·m−3),,(kWh·m−3)
Hydroxides,,,,,,
Mg(OH)2 ↔ MgO + H2O,268,78,372,442,,323
Ca(OH)2 ↔ CaO + H2O,505,104,373,410,,324
Ammonium salt,,,,,,
NH4HSO4 ↔ NH3+H2+SO3,467,337,813,727,,136
Salt hydrates,,,,,,
MgSO4·7H2O ↔ MgSO4+7H2O,122,411,463,389,,272
CaCl2·2H2O ↔ CaCl2·H2O+H2O,174,48,91,84,,75
CuSO4·5H2O ↔ CuSO4·H2O+4H2O,104,226,251,287,,216
CuSO4·H2O ↔ CuSO4 + H2O,205,73,114,163,,142
Peroxide salts,,,,,,
BaO2 ↔ BaO + 1/2 O2,782,75,123,305,,66
KO2 ↔ 1/2 K2O + 3/4 O2,668,101,395,423,,64
Carbonates,,,,,,
CaCO3 ↔ CaO + CO2,896,167,463,626,,113
BaCO3 ↔ BaO + CO2,1497,212,298,661,,139
Metal hydrides,,,,,,
MgH2 ↔ Mg + H2,293,79,834,605,,41
Mg2NiH4 ↔ Mg2Ni + 2H2,253,128,319,—,,—

File: cap_cost/datasets/pub/bellosta_2019/SM_lookup.csv
original_name,MF_host,SM_name,SM_type,sub_type,materials,mat_basis
NaAlH44 1/3Na3AlH6  2/3Al   H2(g),NaAlH2,NaAlH2,synfuel,metal_hydride,"[('Na', 1), ('Al',1)]",molar
Na3AlH64 3NaH   Al   3/2H2(g),Na3AlH3,Na3AlH3,synfuel,metal_hydride,"[('Na',3), ('Al',1)]",molar
NaAlH44Na3AlH64 NaH   Al   3/2H2(g),,,synfuel,metal_hydride,,molar
Na2LiAlH64 2NaH   LiH   Al   3/2H2(g),Na2LiAlH3,Na2LiAlH3,synfuel,metal_hydride,"[('Na',2), ('Li',1), ('Al',1)]",molar
K2LiAlH64 2 KH   LiH   Al   3/2H2(g),K2LiAlH3,K2LiAlH3,synfuel,metal_hydride,"[('K',2), ('Li',1), ('Al',1)]",molar
KAlH4 LiCl4KCl   LiH   Al 3/2H2(g) [69],KClLiAlH,KClLiAlH,synfuel,metal_hydride,"[('K',2), ('Al',1)]",molar
Mg(NH2)2  2LiH 4 Li2Mg(NH)2  2H2(g),Li2Mg(NH2)2,Li2Mg(NH2)2,synfuel,metal_hydride,"[('Mg',1), ('N2',1)]",molar
AB2 type - Hydralloy C5:,,,synfuel,metal_hydride,,molar
Ti1.2Mn1.8H3,Ti12Mn18H30,Ti12Mn18H30,synfuel,metal_hydride,"[('Ti',12), ('Mn',18)]",molar
[51]TiFeH2.04 TiFeH1.04,,,synfuel,metal_hydride,,molar
TiFeH1.044 TiFeH0.1 [51],,,synfuel,metal_hydride,,molar
TiFeH2.04TiFeH1.044TiFeH0.1 [51],Ti10Fe10H,Ti10Fe10H,synfuel,metal_hydride,"[('Ti',10), ('Fe',10)]",molar

File: cap_cost/datasets/pub/bowman_2002/output/SM_data.csv
,SM_type,sub_type,mat_type,original_name,materials,mat_basis,deltaG_chem,n_e
unit_row,N/U,N/U,N/U,N/U,N/U,N/U,kilowatt_hour / mole,dimensionless
SM_name,,,,,,,,
MgH2,synfuel,chemical,metal_hydride,MgH2,Mg,molar,0.06591975578359706,2.000599568546193
VH2,synfuel,chemical,metal_hydride,VH2,V,molar,0.06597020668095437,2.0021307035191005
Mg2NiH4,synfuel,chemical,metal_hydride,Mg2NiH4,"[('Mg',2), ('Ni',1)]",molar,0.13063721515586785,3.9647106268852155
TiFeH2,synfuel,chemical,metal_hydride,TiFeH2,"[('Ti',1), ('Fe',1)]",molar,0.06532186905646303,1.98245429609903
ZrNiH3,synfuel,chemical,metal_hydride,ZrNiH3,"[('Zr',1), ('Ni',1)]",molar,0.09799092908443473,2.97392804505113
TiMn1.4V0.62H3.4,synfuel,chemical,metal_hydride,TiMn1.4V0.62H3.4,"[('Ti',1), ('Mn',1.4), ('V',0.62)]",molar,0.11232991735230148,3.409102195820986
ZrMn2H3.6,synfuel,chemical,metal_hydride,ZrMn2H3.6,"[('Zr',1), ('Mn',2)]",molar,0.11847383411173364,3.5955640094608086
LaNi5H6.5,synfuel,chemical,metal_hydride,LaNi5H6.5,"[('La',1), ('Ni',5)]",molar,0.21381838652606713,6.4891771328093215
LaNi4.8Sn0.2H6,synfuel,chemical,metal_hydride,LaNi4.8Sn0.2H6.0,"[('La',1), ('Ni',4.8), ('Sn',0.2)]",molar,0.2062920899811088,6.260761456179326

File: cap_cost/datasets/pub/bowman_2002/output/SM_data.csv
,original_name,SM_type,materials,mat_basis,deltaG_chem,n_e
unit_row,N/U,N/U,N/U,N/U,kilowatt_hour / mole,dimensionless
SM_name,,,,,,
MgH2,MgH2,synfuel,Mg,molar,0.06591975578359706,2.000599568546193
VH2,VH2,synfuel,V,molar,0.06597020668095437,2.0021307035191005
Mg2NiH4,Mg2NiH4,synfuel,"[('Mg',2), ('Ni',1)]",molar,0.13063721515586785,3.9647106268852155
TiFeH2,TiFeH2,synfuel,"[('Ti',1), ('Fe',1)]",molar,0.06532186905646303,1.98245429609903
ZrNiH3,ZrNiH3,synfuel,"[('Zr',1), ('Ni',1)]",molar,0.09799092908443473,2.97392804505113
TiMn1.4V0.62H3.4,TiMn1.4V0.62H3.4,synfuel,"[('Ti',1), ('Mn',1.4), ('V',0.62)]",molar,0.11232991735230148,3.409102195820986
ZrMn2H3.6,ZrMn2H3.6,synfuel,"[('Zr',1), ('Mn',2)]",molar,0.11847383411173364,3.5955640094608086
LaNi5H6.5,LaNi5H6.5,synfuel,"[('La',1), ('Ni',5)]",molar,0.21381838652606713,6.4891771328093215
LaNi4.8Sn0.2H6.0,LaNi4.8Sn0.2H6.0,synfuel,"[('La',1), ('Ni',4.8), ('Sn',0.2)]",molar,0.2062920899811088,6.260761456179326

File: cap_cost/datasets/pub/caraballo_2021/SM_lookup.csv
original_name,SM_name,materials,SM_type,sub_type,mat_type,mat_basis
Solar Salt,Solar Salt,Solar Salt,sensible_thermal,molten_salt,,
HITEC,HITEC,HITEC,sensible_thermal,molten_salt,,
HITEC XL,HITEC XL,HITEC XL,sensible_thermal,molten_salt,,
LiNaKNO3,LiNaKNO3,"[('LiNO3', 0.3), ('NaNO3', 0.18), ('KNO3', 0.52)]",sensible_thermal,molten_salt,,mass
LiNaKCaNO3,LiNaKCaNO3,"[('LiNO3', 0.155), ('NaNO3', 0.082), ('KNO3', .543), ('Ca(NO3)2', 0.22)]",sensible_thermal,molten_salt,,mass
LiNaKNO3NO2,LiNaKNO3NO2,"[('LiNO3', 0.09), ('NaNO3', 0.423), ('KNO3', 0.336), ('KNO2', 0.151)]",sensible_thermal,molten_salt,,mass
KMgCl,KMgCl,"[('KCl', 0.625), ('MgCl2', 0.375)]",sensible_thermal,molten_salt,,mass
NaKMgCl,NaKMgCl,"[('NaCl', 0.205), ('KCl', 0.309), ('MgCl2', 0.486)]",sensible_thermal,molten_salt,,mass
NaMgCaCl,NaMgCaCl,"[('NaCl', 0.396), ('MgCl2', 0.39), ('CaCl2', 0.214)]",sensible_thermal,molten_salt,,mass
NaKZnCl,NaKZnCl,"[('NaCl', 0.075), ('KCl', 0.239), ('ZnCl2', 0.686)]",sensible_thermal,molten_salt,,mass
KMgZnCl,KMgZnCl,"[('KCl', 0.494), ('MgCl2', 0.155), ('ZnCl2', 0.351)]",sensible_thermal,molten_salt,,mass
LiNaKF,LiNaKF,"[('LiF', 0.292), ('NaF', 0.117), ('KF', 0.591)]",sensible_thermal,molten_salt,,mass
NaBF,NaBF,"[('NaF', 0.03), ('NaBF4', 0.97)]",sensible_thermal,molten_salt,,mass
KBF,KBF,"[('KF', 0.13), ('KBF4', 0.87)]",sensible_thermal,molten_salt,,mass
KZrF,KZrF,"[('KF', 0.325), ('ZrF4', 0.675)]",sensible_thermal,molten_salt,,mass
LiNaKCO3,LiNaKCO3,"[('Li2CO3', 0.321), ('Na2CO3', 0.334), ('K2CO3', 0.345)]",sensible_thermal,molten_salt,,mass

File: cap_cost/datasets/pub/caraballo_2021/output/SM_data.csv
,original_name,T_melt,T_max,mass_density,Cp,C_kwh_orig,materials,SM_type,sub_type,mat_type,mat_basis
unit_row,N/U,degree_Celsius,degree_Celsius,kilogram / meter ** 3,kilowatt_hour / kelvin / kilogram,USD / kilowatt_hour,N/U,N/U,N/U,N/U,N/U
SM_name,,,,,,,,,,,
Solar Salt,Solar Salt,240.0,565.0,2089.364,0.00040088111111111116,2.65,Solar Salt,sensible_thermal,molten_salt,,
LiNaKNO3,LiNaKNO3,118.0,550.0,2087.388,0.00043888888888888894,1.61,"[('LiNO3', 0.3), ('NaNO3', 0.18), ('KNO3', 0.52)]",sensible_thermal,molten_salt,,mass
LiNaKCaNO3,LiNaKCaNO3,93.0,450.0,1992.3,0.0004216666666666667,1.29,"[('LiNO3', 0.155), ('NaNO3', 0.082), ('KNO3', .543), ('Ca(NO3)2', 0.22)]",sensible_thermal,molten_salt,,mass
LiNaKNO3NO2,LiNaKNO3NO2,97.0,450.0,2073.28,0.00031538083333333336,,"[('LiNO3', 0.09), ('NaNO3', 0.423), ('KNO3', 0.336), ('KNO2', 0.151)]",sensible_thermal,molten_salt,,mass
KMgCl,KMgCl,430.0,700.0,2124.6259999999997,0.0002775,1.29,"[('KCl', 0.625), ('MgCl2', 0.375)]",sensible_thermal,molten_salt,,mass
NaKMgCl,NaKMgCl,383.0,700.0,1898.7747,0.00028438888888888893,0.68,"[('NaCl', 0.205), ('KCl', 0.309), ('MgCl2', 0.486)]",sensible_thermal,molten_salt,,mass
NaMgCaCl,NaMgCaCl,407.0,650.0,4017.8003000000003,0.00031033333333333336,0.57,"[('NaCl', 0.396), ('MgCl2', 0.39), ('CaCl2', 0.214)]",sensible_thermal,molten_salt,,mass
NaKZnCl,NaKZnCl,204.0,700.0,2624.514,0.0002531603611111111,1.79,"[('NaCl', 0.075), ('KCl', 0.239), ('ZnCl2', 0.686)]",sensible_thermal,molten_salt,,mass
KMgZnCl,KMgZnCl,356.0,700.0,2169.0074,0.0002406666666666667,3.36,"[('KCl', 0.494), ('MgCl2', 0.155), ('ZnCl2', 0.351)]",sensible_thermal,molten_salt,,mass
LiNaKF,LiNaKF,454.0,700.0,2529.27,0.0002716231666666667,5.11,"[('LiF', 0.292), ('NaF', 0.117), ('KF', 0.591)]",sensible_thermal,molten_salt,,mass
NaBF,NaBF,385.0,700.0,2251.389,0.0004183333333333334,10.29,"[('NaF', 0.03), ('NaBF4', 0.97)]",sensible_thermal,molten_salt,,mass
KBF,KBF,460.0,700.0,2257.1974,0.0003626111111111112,11.75,"[('KF', 0.13), ('KBF4', 0.87)]",sensible_thermal,molten_salt,,mass
KZrF,KZrF,420.0,700.0,3040.6547,0.00027777777777777783,17.32,"[('KF', 0.325), ('ZrF4', 0.675)]",sensible_thermal,molten_salt,,mass
LiNaKCO3,LiNaKCO3,397.0,670.0,2269.566,0.0004472222222222223,4.15,"[('Li2CO3', 0.321), ('Na2CO3', 0.334), ('K2CO3', 0.345)]",sensible_thermal,molten_salt,,mass

File: cap_cost/datasets/pub/caraballo_2021/tables/table_2.csv
name,mass_density,Cp,ref
Solar Salt,2090 - 0.636T,1443 + 0.172T,[37]
Hitec,1938 - 0.732T,1560 - 0.001T,"[34,38]"
Hitec XL,2240 - 0.827T,1542.3 - 0.322T,[39]
LiNaKNO3,2088 - 0.612T,1580,[40]
LiNaKCaNO3,1993 - 0.700T,1518,"[41,42]"
LiNaKNO3NO2,2074 - 0.720T,1135.3 + 0.071T,[26]
KMgCl,2125.1 - 0.474T,999,"[32,43]"
NaKMgCl,1899.2 - 0.4253T,1023.8,[27]
NaMgCaCl,4020.57 - 2.7697T,"12,382.2 + 0.040568Tˆ2–42.78T","[29,30]"
NaKZnCl,2625.44 - 0.926T,911.4 - 0.0227T,"[32,44]"
KMgZnCl,2169.6 - 0.5926T,866.4,[27]
LiNaKF,2530 - 0.73T,976.78 + 1.0634T,"[33,45]"
NaBF,2252.1 - 0.711T,1506.0,[34]
KBF,2258 - 0.8026T,1305.4,[35]
KZrF,3041.3 - 0.6453T,1000,[34]
LiNaKCO3,2270 - 0.434T,1610,[36]

File: cap_cost/datasets/pub/caraballo_2021/tables/table_3.csv
name,specific_price_orig,specific_energy_orig,volumetric_energy_orig,C_kwh_orig,ref
Solar Salt,1.3,0.491,901.1,2.65,[127]
Hitec,1.93,0.480,826.9,4.02,[127]
Hitec XL,1.66,0.464,928.1,3.58,[127]
LiNaKNO3,1.1,0.683,1285.7,1.61,[56]
LiNaKCaNO3,0.7,0.542,977.1,1.29,[56]
LiNaKNO3NO2,N/A,0.408,764.9,N/A,-
KMgCl,0.35,0.271,431.3,1.29,[48]
NaKMgCl,0.22,0.325,541.6,0.68,[48]
NaMgCaCl,0.17,0.289,739.7,0.57,[128]
NaKZnCl,0.8,0.447,986.6,1.79,[48]
KMgZnCl,1,0.298,553.4,3.36,[48]
LiNaKF,2,0.391,824.1,5.11,[128]
NaBF,4.88,0.474,885.4,10.29,[129]
KBF,3.68,0.313,833.3,11.75,[129]
KZrF,4.85,0.280,750.3,17.32,[129]
LiNaKCO3,2.02,0.448,9912,4.15,[18]

File: cap_cost/datasets/pub/choi_2015/SM_lookup.csv
original_name,SM_name,materials,SM_type,mat_basis
Carbon nanosheets,Carbon nanosheets,Graphite,ELDC,
N-doped carbon nanosheets,N-doped carbon nanosheets,Graphite,ELDC,
Porous carbon nanowhiskers,Porous carbon nanowhiskers,Graphite,ELDC,
N-doped nanoporous carbon,N-doped nanoporous carbon,Graphite,ELDC,
Nanofibers/mesoporous carbon,Nanofibers/mesoporous carbon,Graphite,ELDC,
N-doped carbon nanospheres,N-doped carbon nanospheres,Graphite,ELDC,
Nanoporous carbon,Nanoporous carbon,Graphite,ELDC,
Mesoporous carbon nanosheets,Mesoporous carbon nanosheets,Graphite,ELDC,
GO-activate carbon,GO-activate carbon,Graphene Oxide,ELDC,
Porous carbon/CNTs,Porous carbon/CNTs,"[('Graphite', 1), ('CNT', 1)]",ELDC,molar
Porous CNTs,Porous CNTs,CNT,ELDC,
Nanoporous carbon foams,Nanoporous carbon foams,Graphite,ELDC,
Carbonization of carbon hydrates,Carbonization of carbon hydrates,Graphite,ELDC,
Carbonized hollow nanocarbon,Carbonized hollow nanocarbon,Graphite,ELDC,
Graphene-coated CNTs,Graphene-coated CNTs,"[('Graphene', 1), ('CNT', 1)]",ELDC,molar
Graphene/CNF,Graphene/CNF,"[('Graphene', 1), ('Graphite', 1)]",ELDC,molar
3D porous graphene-like carbon,3D porous graphene-like carbon,Graphene,ELDC,
Mesoporous graphene nanoballs,Mesoporous graphene nanoballs,Graphene,ELDC,
Graphene/CNT composite fibers,Graphene/CNT composite fibers,"[('Graphene', 1), ('CNT', 1)]",ELDC,molar
N-doped 3D nanoporous carbon,N-doped 3D nanoporous carbon,Graphite,ELDC,
Graphene/CNT,Graphene/CNT,"[('Graphene', 1), ('CNT', 1)]",ELDC,molar
Graphene/carbon,Graphene/carbon,"[('Graphene', 1), ('Graphite', 1)]",ELDC,molar
RGO/CNT,RGO/CNT,"[('Graphene Oxide', 1), ('CNT', 1)]",ELDC,molar
Halogen-containing nanoporous carbon,Halogen-containing nanoporous carbon,Graphite,ELDC,
Oxygen-rich nanoporous carbon,Oxygen-rich nanoporous carbon,Graphite,ELDC,
CoCl2 nanostructures,CoCl2 nanostructures,CoCl2,pseudocapacitor,
PANI nanotubes,PANI nanotubes,PANI,pseudocapacitor,
PPy-clay core-shell nanoarrays,PPy-clay core-shell nanoarrays,PPy,pseudocapacitor,
Polythiophene nanostructures,Polythiophene nanostructures,Polythiophene,pseudocapacitor,
NiO nanoblocks,NiO nanoblocks,NiO,pseudocapacitor,
PPy-sepiolite nanocomposites,PPy-sepiolite nanocomposites,"[('PPy', 1), ('sepiolite', 1)]",pseudocapacitor,molar
ZnCo2O4 nanorods/Ni foams,ZnCo2O4 nanorods/Ni foams,"[('ZnCo2O4', 1), ('Ni', 1)]",pseudocapacitor,molar
NiCo2(OH)6 nanotubes,NiCo2(OH)6 nanotubes,NiCo2(OH)6,pseudocapacitor,
3D Co3O4 nanonetworks,3D Co3O4 nanonetworks,Co3O4,pseudocapacitor,
Ni2(CO3)(OH)2 nanosheets,Ni2(CO3)(OH)2 nanosheets,(CO3)(OH)2,pseudocapacitor,
PPy-PANI double-wall,PPy-PANI double-wall,"[('PPy', 1), ('PANI', 1)]",pseudocapacitor,molar
PANI nanofibers,PANI nanofibers,PANI,pseudocapacitor,
PPy nanofibrils,PPy nanofibrils,PPy,pseudocapacitor,
Hollow NiCo2S4 nanoplates,Hollow NiCo2S4 nanoplates,NiCo2S4,pseudocapacitor,
α-F-2O3/MnO2 nanowires,Fe2O3/MnO2 nanowires,"[('Iron Ore', 1), ('MnO2', 1)]",pseudocapacitor,molar
2D TiS2 nanocrystals,2D TiS2 nanocrystals,TiS2,pseudocapacitor,
CoAl/PEDOT nanoarrays,CoAl/PEDOT nanoarrays,"[('Co', 0.25), ('Al', 0.25), ('PEDOT', 1)]",pseudocapacitor,molar
Au-MnO2 core-shell,Au-MnO2 core-shell,"[('Au', 1), ('MnO2', 1)]",pseudocapacitor,molar
CoO/PPy nanowires,CoO/PPy nanowires,"[('CoO', 1), ('PPy', 1)]",pseudocapacitor,molar
V2O5-PPy nanofibers,V2O5-PPy nanofibers,"[('V2O5', 1), ('PPy', 1)]",pseudocapacitor,molar
CuO nanowires,CuO nanowires,CuO,pseudocapacitor,
Nanoporous Ni(OH)2 films,Nanoporous Ni(OH)2 films,Ni(OH)2,pseudocapacitor,
β-Co(OH)2 nanosheets,Co(OH)2 nanosheets,Co(OH)2,pseudocapacitor,
Co3O4 nanostructures,Co3O4 nanostructures,Co3O4,pseudocapacitor,
NiCo2O4 nanosheets,NiCo2O4 nanosheets,NiCo2O4,pseudocapacitor,

File: cap_cost/datasets/pub/diez_2020/SM_lookup.csv
original_name,SM_name,SM_type,n_e,materials,mat_basis
"2,7-AQDS/HBr/Br2 1M/3M (acid pH)","AQDS/HBr/Br2 ",flow_battery,2,"[('AQDS', 1), ('Br2', 1)]",molar
"2,7-AQDS/FeSO4 0.33M/0.67M (acid pH)",AQDS/FeSO4,flow_battery,2,"[('AQDS', 1), ('FeSO4', 1)]",molar
"2,6-DBEAQ/K4[Fe(CN)6] 0.5M/0.3M pH 12",DBEAQ/K4[Fe(CN)6],flow_battery,2,"[('AQDS', 1), ('K4Fe(CN)6', 1)]",molar
"2,6-DPPEAQ/K4[Fe(CN)6] 0.5M/0.4M (pH 9)",DPPEAQ/K4[Fe(CN)6],flow_battery,2,"[('AQDS', 1), ('K4Fe(CN)6', 1)]",molar
DHPS/K4[Fe(CN)6] 1.4M/0.31M (pH 14),DHPS/K4[Fe(CN)6],flow_battery,2,"[('AQDS', 1), ('K4Fe(CN)6', 1)]",molar
ACA/K4[Fe(CN)6] 0.5M/0.4M (pH 14),ACA/K4[Fe(CN)6],flow_battery,,,
BTMAP-Vi/TMAP-TEMPO 1.5M/1.5M (neutral pH),BTMAP-Vi/TMAP-TEMPO,flow_battery,1,"[('Bipyridine', 1), ('TEMPO', 1)]",molar
BTMAP-Vi/BTMAP-Fc 1.3M/1.3M (neutral pH),BTMAP-Vi/BTMAP-Fc,flow_battery,1,Bipyridine,
BTMAP-Vi/BTMAP-Fc 0.75M/1M (neutral pH),BTMAP-Vi/BTMAP-Fc,flow_battery,1,Bipyridine,
(SPrN)2V/NH4[Fe(CN)6] 0.9M/0.9M (neutral pH),(SPrN)2V/NH4[Fe(CN)6],flow_battery,1,"[('Bipyridine', 1), ('K4Fe(CN)6', 1)]",molar
Nickel (NiOOH),Ni/Zn,hybrid_flow,1,"[('Zn', 1), ('Ni(OH)2', 1)]",molar
Iron-alkaline K3[Fe(CN)6],K3[Fe(CN)6]/Zn,hybrid_flow,1,"[('Zn', 1), ('K4Fe(CN)6', 1)]",molar
Iron-acidic (FeCl3),FeCl3Zn,hybrid_flow,1,"[('Zn', 1), ('FeCl2', 1)]",molar
Cerium (Ce4+),Ce4/Zn,hybrid_flow,1,"[('Zn', 1), ('CeO2', 1)]",molar
Iodine (I3?),I3/Zn,hybrid_flow,1,"[('Zn', 1), ('I2', 1)]",molar
TEMPOL (organic),TEMPO/Zn,hybrid_flow,1,"[('Zn', 1), ('TEMPO', 1)]",molar

File: cap_cost/datasets/pub/diez_2020/output/SM_data.csv
SM_name,original_name,deltaV,C_kwh_orig,SM_type,n_e,materials,mat_basis
AQDS/HBr/Br2 ,"2,7-AQDS/HBr/Br2 1M/3M (acid pH)",0.87,,flow_battery,2.0,"[('AQDS', 1), ('Br2', 1)]",molar
AQDS/FeSO4,"2,7-AQDS/FeSO4 0.33M/0.67M (acid pH)",0.62,47,flow_battery,2.0,"[('AQDS', 1), ('FeSO4', 1)]",molar
DBEAQ/K4[Fe(CN)6],"2,6-DBEAQ/K4[Fe(CN)6] 0.5M/0.3M pH 12",1.05,44,flow_battery,2.0,"[('AQDS', 1), ('K4Fe(CN)6', 1)]",molar
DPPEAQ/K4[Fe(CN)6],"2,6-DPPEAQ/K4[Fe(CN)6] 0.5M/0.4M (pH 9)",1.0,44,flow_battery,2.0,"[('AQDS', 1), ('K4Fe(CN)6', 1)]",molar
DHPS/K4[Fe(CN)6],DHPS/K4[Fe(CN)6] 1.4M/0.31M (pH 14),1.4,,flow_battery,2.0,"[('AQDS', 1), ('K4Fe(CN)6', 1)]",molar
BTMAP-Vi/TMAP-TEMPO,BTMAP-Vi/TMAP-TEMPO 1.5M/1.5M (neutral pH),1.19,,flow_battery,1.0,"[('Bipyridine', 1), ('TEMPO', 1)]",molar
BTMAP-Vi/BTMAP-Fc,BTMAP-Vi/BTMAP-Fc 1.3M/1.3M (neutral pH),0.75,,flow_battery,1.0,Bipyridine,
BTMAP-Vi/BTMAP-Fc,BTMAP-Vi/BTMAP-Fc 0.75M/1M (neutral pH),0.75,,flow_battery,1.0,Bipyridine,
(SPrN)2V/NH4[Fe(CN)6],(SPrN)2V/NH4[Fe(CN)6] 0.9M/0.9M (neutral pH),0.82,49,flow_battery,1.0,"[('Bipyridine', 1), ('K4Fe(CN)6', 1)]",molar
Ni/Zn,Nickel (NiOOH),1.73,356,hybrid_flow,1.0,"[('Zn', 1), ('Ni(OH)2', 1)]",molar
K3[Fe(CN)6]/Zn,Iron-alkaline K3[Fe(CN)6],1.61,79,hybrid_flow,1.0,"[('Zn', 1), ('K4Fe(CN)6', 1)]",molar
FeCl3Zn,Iron-acidic (FeCl3),1.53,100,hybrid_flow,1.0,"[('Zn', 1), ('FeCl2', 1)]",molar
Ce4/Zn,Cerium (Ce4+),2.37,,hybrid_flow,1.0,"[('Zn', 1), ('CeO2', 1)]",molar
I3/Zn,Iodine (I3?),1.27,,hybrid_flow,1.0,"[('Zn', 1), ('I2', 1)]",molar
TEMPO/Zn,TEMPOL (organic),1.46,,hybrid_flow,1.0,"[('Zn', 1), ('TEMPO', 1)]",molar
V-air,,1.49,,metal_air,4.0,"[('V2O5', 2), ('Air', 1)]",molar
Zn/Br2,,1.85,,hybrid_flow,2.0,ZnBr2,
V/Br,,1.29,,flow_battery,2.0,"[('HBr', 7) , ('HCl', 1), ('V2O5', 1)]",molar
H2/Br2,,1.09,,flow_battery,1.0,HBr,

File: cap_cost/datasets/pub/kale_2018/SM_lookup.csv
original_name,SM_name,SM_type,sub_type,mat_type,materials
Al-2024,Al 2024,virial_limited,,metal,Al
Al-6061-T6,Al 6061,virial_limited,,metal,Al
Al-7075-T6,Al 7075,virial_limited,,metal,Al
Steel-4340,Steel 4340,virial_limited,,metal,Steel
Steel-18Ni-300,Steel 18Ni-300,virial_limited,,metal,Steel
Stainless-Steel-15-7,Steel 15-7,virial_limited,,metal,Steel
Stainless-Steel-440C,Steel 440C,virial_limited,,metal,Steel
Stainless-Steel-455,Steel 455,virial_limited,,metal,Steel
Carbon-Steel-1020,Steel 1020,virial_limited,,metal,Steel
AS4-3501–6,AS4/3501-6,virial_limited,,composite,CFRP
AS4–8552,AS4/8552,virial_limited,,composite,CFRP
E-Glass Epoxy,E-Glass,virial_limited,,composite,GRE
IM7-8551–7,IM7/8551-7,virial_limited,,composite,CFRP
IM7–8552,IM7/8552,virial_limited,,composite,CFRP
Kevlar-49 Epoxy,Kevlar,virial_limited,,composite,KFRP
S-2 Glass Epoxy,S-2 Glass,virial_limited,,composite,GRE
T300-BSL914C,T300-BSL914C,virial_limited,,composite,CFRP
T300-PR319,T300-PR319,virial_limited,,composite,CFRP

File: cap_cost/datasets/pub/kale_2018/output/SM_data.csv
,original_name,SM_type,sub_type,mat_type,materials,specific_strength,Qmax
unit_row,N/U,N/U,N/U,N/U,N/U,centimeter ** 3 * megapascal / gram,N/U
SM_name,,,,,,,
Al 2024,Al-2024,pressure_tank,,metal,Al,150.8303249097473,1.0
Al 6061,Al-6061-T6,pressure_tank,,metal,Al,101.4760147601476,1.0
Al 7075,Al-7075-T6,pressure_tank,,metal,Al,166.66666666666666,1.0
Steel 4340,Steel-4340,pressure_tank,,metal,Steel,59.87261146496816,1.0
Steel 18Ni-300,Steel-18Ni-300,pressure_tank,,metal,Steel,94.27860696517413,1.0
Steel 15-7,Stainless-Steel-15-7,pressure_tank,,metal,Steel,97.13168187744459,1.0
Steel 440C,Stainless-Steel-440C,pressure_tank,,metal,Steel,158.44155844155844,1.0
Steel 455,Stainless-Steel-455,pressure_tank,,metal,Steel,191.8814432989691,1.0
Steel 1020,Carbon-Steel-1020,pressure_tank,,metal,Steel,54.79591836734694,1.0
AS4/3501-6,AS4-3501–6,pressure_tank,,composite,CFRP,1077.9384035197988,1.0
AS4/8552,AS4–8552,pressure_tank,,composite,CFRP,1184.844641724794,1.0
E-Glass,E-Glass Epoxy,pressure_tank,,composite,GRE,398.60308285163774,1.0
IM7/8551-7,IM7-8551–7,pressure_tank,,composite,CFRP,1318.2973316391358,1.0
IM7/8552,IM7–8552,pressure_tank,,composite,CFRP,1389.168765743073,1.0
Kevlar,Kevlar-49 Epoxy,pressure_tank,,composite,KFRP,597.1820809248555,1.0
S-2 Glass,S-2 Glass Epoxy,pressure_tank,,composite,GRE,743.6026091319618,1.0
T300-BSL914C,T300-BSL914C,pressure_tank,,composite,CFRP,769.7241821680565,1.0
T300-PR319,T300-PR319,pressure_tank,,composite,CFRP,745.1984635083227,1.0
Al 2024,Al-2024,flywheel,,metal,Al,150.8303249097473,1.2
Al 6061,Al-6061-T6,flywheel,,metal,Al,101.4760147601476,1.2
Al 7075,Al-7075-T6,flywheel,,metal,Al,166.66666666666666,1.2
Steel 4340,Steel-4340,flywheel,,metal,Steel,59.87261146496816,1.2
Steel 18Ni-300,Steel-18Ni-300,flywheel,,metal,Steel,94.27860696517413,1.2
Steel 15-7,Stainless-Steel-15-7,flywheel,,metal,Steel,97.13168187744459,1.2
Steel 440C,Stainless-Steel-440C,flywheel,,metal,Steel,158.44155844155844,1.2
Steel 455,Stainless-Steel-455,flywheel,,metal,Steel,191.8814432989691,1.2
Steel 1020,Carbon-Steel-1020,flywheel,,metal,Steel,54.79591836734694,1.2
AS4/3501-6,AS4-3501–6,flywheel,,composite,CFRP,1077.9384035197988,1.2
AS4/8552,AS4–8552,flywheel,,composite,CFRP,1184.844641724794,1.2
E-Glass,E-Glass Epoxy,flywheel,,composite,GRE,398.60308285163774,1.2
IM7/8551-7,IM7-8551–7,flywheel,,composite,CFRP,1318.2973316391358,1.2
IM7/8552,IM7–8552,flywheel,,composite,CFRP,1389.168765743073,1.2
Kevlar,Kevlar-49 Epoxy,flywheel,,composite,KFRP,597.1820809248555,1.2
S-2 Glass,S-2 Glass Epoxy,flywheel,,composite,GRE,743.6026091319618,1.2
T300-BSL914C,T300-BSL914C,flywheel,,composite,CFRP,769.7241821680565,1.2
T300-PR319,T300-PR319,flywheel,,composite,CFRP,745.1984635083227,1.2
Al 2024,Al-2024,smes,,metal,Al,150.8303249097473,1.5
Al 6061,Al-6061-T6,smes,,metal,Al,101.4760147601476,1.5
Al 7075,Al-7075-T6,smes,,metal,Al,166.66666666666666,1.5
Steel 4340,Steel-4340,smes,,metal,Steel,59.87261146496816,1.5
Steel 18Ni-300,Steel-18Ni-300,smes,,metal,Steel,94.27860696517413,1.5
Steel 15-7,Stainless-Steel-15-7,smes,,metal,Steel,97.13168187744459,1.5
Steel 440C,Stainless-Steel-440C,smes,,metal,Steel,158.44155844155844,1.5
Steel 455,Stainless-Steel-455,smes,,metal,Steel,191.8814432989691,1.5
Steel 1020,Carbon-Steel-1020,smes,,metal,Steel,54.79591836734694,1.5
AS4/3501-6,AS4-3501–6,smes,,composite,CFRP,1077.9384035197988,1.5
AS4/8552,AS4–8552,smes,,composite,CFRP,1184.844641724794,1.5
E-Glass,E-Glass Epoxy,smes,,composite,GRE,398.60308285163774,1.5
IM7/8551-7,IM7-8551–7,smes,,composite,CFRP,1318.2973316391358,1.5
IM7/8552,IM7–8552,smes,,composite,CFRP,1389.168765743073,1.5
Kevlar,Kevlar-49 Epoxy,smes,,composite,KFRP,597.1820809248555,1.5
S-2 Glass,S-2 Glass Epoxy,smes,,composite,GRE,743.6026091319618,1.5
T300-BSL914C,T300-BSL914C,smes,,composite,CFRP,769.7241821680565,1.5
T300-PR319,T300-PR319,smes,,composite,CFRP,745.1984635083227,1.5
