Repository: energy-storage-analysis/LDES-Survey

# ETI 2018

*ETI. Salt Cavern Appraisal for Hydrogen and Gas Storage. (2018).*

Volumetric Cavern costs for salt caverns outlined in a report from the Energy Technologies Institute. For more information on the processing, see the Underground Cavern Storage section.

File: cap_cost/datasets/pub/liang_2022/tables/table_A2.csv
 Materialsa ,"◦ Temperature range (
C) ", Isobaric specific heat (kJ/kg.K) , Density (kg/m3), Thermal conductivity (W/(m.K)) ," Cost factor ($"">$/kg) "
"Gravel, quartz (U)",-160-973,0.62,2618,4.05,0.09
River shingle (U),-200-800,0.54,2560,8.99,-
Granite (U),-160-1273,0.82,2640,2.9,-
Graphite,-240-550,0.61,2200,155,-
Basalt (U),-260-800,0.86,2670,1.3,0.15
Concrete (U),-160-800,0.92,2300,0.4-2.2,0.05
Limestone,-200 850,0.68,2697,2.41,0.35
Silica fire bricks (U),-200-1260,1,1820,1.5,-
Magnesia fire bricks,-200-1260,1.15,3000,1,-
Slag,<1450,0.84,2700,0.57,-
Aluminium oxide (U),-1400,0.84,3900,30,1.55
Magnetite (U),-1000,0.9,5175,3-6,-
Copper,-253-925,0.419,8300,372,-
Liquid sodium,100-1000,1.55,960,50-90,-
Solar salt,493-873,1.6,1900,0.35-0.5,0.5
Liquid Lithium,180-1300,4.19,510,50-60,-
Therminol 66 (U),-3-345,2.1,750,0.12,5
Dowtherm G (U),10-260,2.2,867,-,-
Sunflower oil,~227,2.4,918,0.16,0.6
Soybean oil,~232,2.1,925,0.15,0.44
Synthetic oil (U),-40-300,2.3,900,0.11,-
Pressurized water(U),0-200,4.19,1000,0.6,-

File: cap_cost/datasets/pub/papadias_2021/tables/table_2.csv
Maximum Storage Pressure (atm),75,100,150,200,250,300
Dome water volume (m3),"116,741","81,458","51,630","38,396","30,925","26,130"
Concrete volume (m3),"26,151","20,724","15,454","12,783","11,134","10,001"
Shaft ($/kg),$11.2,$11.2,$11.2,$11.2,$11.2,$11.2
Dome ($/kg),$54.0,$38.4,$25.0,$19.0,$15.6,$13.4
Liner ($/kg),$9.1,$7.2,$5.4,$4.6,$3.9,$3.6
Concrete ($/kg),$8.5,$6.7,$5.0,$4.2,$3.6,$3.3
Total underground costs ($/kg),$82.8,$63.5,$46.6,$38.9,$34.3,$31.4
Engineering ($/kg),$12.4,$9.5,$7.0,$5.8,$5.1,$4.7
Contingency ($/kg),$8.3,$6.4,$4.7,$3.9,$3.4,$3.1
Permitting ($/kg),$2.5,$1.9,$1.4,$1.2,$1.0,$0.9
Geological survey ($/kg),$2.3,$2.3,$2.3,$2.3,$2.3,$2.3
Total other costs ($/kg),$25.5,$20.1,$15.4,$13.2,$11.9,$11.1
Compressor ($/kg),$5.0,$5.8,$7.1,$7.8,$8.5,$9.2
"Piping, instrumentation, valves ($/kg)",$0.9,$1.2,$1.7,$2.2,$2.7,$3.1
Cushion gas ($/kg),$1.0,$0.7,$0.4,$0.3,$0.3,$0.2
Land cost ($/kg),$0.7,$0.7,$0.6,$0.6,$0.6,$0.6
Total aboveground costs ($/kg),$7.6,$8.3,$9.8,$11.0,$12.1,$13.1
Total cost ($/kg),$115.8,$91.9,$71.8,$63.1,$58.3,$55.5

File: cap_cost/datasets/pub/papadias_2021/tables/table_3.csv
Cavern Roof Depth (ft),1500,2000,2500,3000,3500,4000
Maximum storage pressure (atm),70,100,120,140,170,190
Minimum storage pressure (atm),22,29,35,41,47,53
Cavern water volume (m3),"125,897","96,185","78,294","67,634","59,287","52,973"
Cushion gas (%),31.1,31.1,30.7,30.8,30.8,31.0
Drill þ casing ($/kg),$3.3,$4.4,$5.6,$6.7,$7.8,$8.9
Leaching ($/kg),$5.1,$4.5,$4.1,$4.0,$3.8,$3.8
Mechanical integrity test ($/kg),$2.3,$2.3,$2.3,$2.3,$2.3,$2.3
Total construction costs,$10.7,$11.2,$11.9,$12.9,$13.9,$15.0
Geological survey ($/kg),$2.3,$2.3,$2.3,$2.3,$2.3,$2.3
Engineering ($/kg),$1.6,$1.7,$1.8,$1.9,$2.1,$2.2
Contingency ($/kg),$1.1,$1.1,$1.2,$1.3,$1.4,$1.5
Permitting ($/kg),$0.3,$0.3,$0.4,$0.4,$0.4,$0.4
Total engineering costs ($/kg),$5.3,$5.4,$5.6,$5.9,$6.2,$6.5
Brine transportation ($/kg),$7.0,$5.3,$4.3,$3.7,$3.3,$2.9
Brine disposal ($/kg),$7.0,$5.3,$4.3,$3.7,$3.3,$2.9
Total brine disposal costs ($/kg),$13.9,$10.6,$8.7,$7.5,$6.6,$5.9
Compressor ($/kg),$5.0,$5.7,$6.3,$6.9,$7.4,$7.8
Piping and instrumentation ($/kg),$1.0,$1.0,$1.0,$1.0,$1.0,$1.0
Cushion gas ($/kg),$1.4,$1.4,$1.3,$1.3,$1.3,$1.3
Land cost ($/kg),$0.8,$0.7,$0.7,$0.7,$0.7,$0.6
Total aboveground costs ($/kg),$8.1,$8.8,$9.4,$9.9,$10.4,$10.8
Total cost ($/kg),$38.0,$36.0,$35.6,$36.2,$37.0,$38.1

File: cap_cost/datasets/pub/ray_2021/SM_lookup.csv
original_name,SM_type,sub_type,materials,mat_basis,SM_name
LiF,latent_thermal,hot,LiF,,LiF
NaF,latent_thermal,hot,NaF,,NaF
KF,latent_thermal,hot,KF,,KF
MgF2,latent_thermal,hot,MgF2,,MgF2
CaF2,latent_thermal,hot,CaF2,,CaF2
LiCl,latent_thermal,hot,LiCl,,LiCl
NaCl,latent_thermal,hot,NaCl,,NaCl
KCl,latent_thermal,hot,KCl,,KCl
MgCl2,latent_thermal,hot,MgCl2,,MgCl2
CaCl2,latent_thermal,hot,CaCl2,,CaCl2
Li2CO3,latent_thermal,hot,Li2CO3,,Li2CO3
Na2CO3,latent_thermal,hot,Na2CO3,,Na2CO3
K2CO3,latent_thermal,hot,K2CO3,,K2CO3
Mg2CO3,latent_thermal,hot,Mg2CO3,,Mg2CO3
CaCO3,latent_thermal,hot,CaCO3,,CaCO3
Copper (Cu),latent_thermal,hot,Cu,,Cu
Nickel (Ni),latent_thermal,hot,Ni,,Ni
Chromium (Cr),latent_thermal,hot,Cr,,Cr
Vanadium (V),latent_thermal,hot,V,,V
Silicon (Si),latent_thermal,hot,Metallurgical Silicon,,Si
Boron (B),latent_thermal,hot,B,,B
Aluminium (Al),latent_thermal,hot,Al,,Al
Magnesium (Mg),latent_thermal,hot,Mg,,Mg
Zinc (Zn),latent_thermal,hot,Zn,,Zn
KF (55%)/KCl (45%),latent_thermal,hot,"[('KF', 0.55), ('KCl', 0.45)]",mass,KF/KCl
LiF (60%)/NaF (40%),latent_thermal,hot,"[('LiF', 0.6), ('NaF', 0.4)]",mass,LiF/NaF
NaF (65%)/CaF2 (23%)/MgF2 (12%),latent_thermal,hot,"[('NaF', 0.65), ('CaF2', 0.23), ('MgF2', 0.12)]",mass,NaF/CaF2/MgF2
NaF (64%)/MgF2 (20%)/KF (16%),latent_thermal,hot,"[('NaF', 0.64), ('MgF2', 0.2), ('KF', 0.16)]",mass,NaF/MgF2/KF
NaF (75%)/MgF2 (25%),latent_thermal,hot,"[('NaF', 0.75), ('MgF2', 0.25)]",mass,NaF/MgF2
KCl(21%)/NaF(17%)K2CO3(62%),latent_thermal,hot,"[('KCl', 0.21), ('NaF', 0.17), ('K2CO3', 0.62)]",mass,KCl/NaF/K2CO3
KCl(40%)/KF (23%)/K2CO3(37%),latent_thermal,hot,"[('KCl', 0.4), ('KF', 0.23), ('K2CO3', 0.37)]",mass,KCl/KF/K2CO3
KCl (45%)/KF (55%),latent_thermal,hot,"[('KCl', 0.45), ('KF', 0.55)]",mass,KCl/KF
K2CO3 (50%)/Na2CO3 (50%),latent_thermal,hot,"[('K2CO3', 0.5), ('Na2CO3', 0.5)]",mass,K2CO3/Na2CO3
NaF (75%)/MgF2 (50%),latent_thermal,hot,,mass,
LiF (67%)/MgF2 (33%),latent_thermal,hot,"[('LiF', 0.67), ('MgF2', 0.33)]",mass,LiF/MgF2
NaF(65%)/CaF2(23%)/MgF2(12%),latent_thermal,hot,"[('NaF', 0.65), ('CaF2', 0.23), ('MgF2', 0.12)]",mass,NaF/CaF2/MgF2
LiF(33.4%)/NaF2(49.9%)/MgF2(17.1%),latent_thermal,hot,"[('LiF', 0.334), ('NaF2', 0.499), ('MgF2', 0.171)]",mass,LiF/NaF2/MgF2
NaCl (38.5%)/NaBr (23%)/Na2MoO4(38.5%),latent_thermal,hot,"[('NaCl', 0.385), ('NaBr', 0.23), ('Na2MoO4', 0.385)]",mass,NaCl/NaBr/Na2MoO4
CaCl2(38.5%)/CaSO4(11%)/CaMoO4(4%),latent_thermal,hot,"[('CaCl2', 0.385), ('CaSO4', 0.11), ('CaMoO4', 0.04)]",mass,CaCl2/CaSO4/CaMoO4

File: cap_cost/datasets/pub/ray_2021/SM_lookup.csv
original_name,SM_name,SM_type,sub_type,mat_type,materials,mat_basis
LiF,LiF,latent_thermal,hot,molten_salt,LiF,
NaF,NaF,latent_thermal,hot,molten_salt,NaF,
KF,KF,latent_thermal,hot,molten_salt,KF,
MgF2,MgF2,latent_thermal,hot,molten_salt,MgF2,
CaF2,CaF2,latent_thermal,hot,molten_salt,CaF2,
LiCl,LiCl,latent_thermal,hot,molten_salt,LiCl,
NaCl,NaCl,latent_thermal,hot,molten_salt,NaCl,
KCl,KCl,latent_thermal,hot,molten_salt,KCl,
MgCl2,MgCl2,latent_thermal,hot,molten_salt,MgCl2,
CaCl2,CaCl2,latent_thermal,hot,molten_salt,CaCl2,
Li2CO3,Li2CO3,latent_thermal,hot,molten_salt,Li2CO3,
Na2CO3,Na2CO3,latent_thermal,hot,molten_salt,Na2CO3,
K2CO3,K2CO3,latent_thermal,hot,molten_salt,K2CO3,
Mg2CO3,Mg2CO3,latent_thermal,hot,molten_salt,Mg2CO3,
CaCO3,CaCO3,latent_thermal,hot,molten_salt,CaCO3,
Copper (Cu),Cu,latent_thermal,hot,metal,Cu,
Nickel (Ni),Ni,latent_thermal,hot,metal,Ni,
Chromium (Cr),Cr,latent_thermal,hot,metal,Cr,
Vanadium (V),V,latent_thermal,hot,metal,V,
Silicon (Si),Si,latent_thermal,hot,metal,Metallurgical Silicon,
Boron (B),B,latent_thermal,hot,metal,B,
Aluminium (Al),Al,latent_thermal,hot,metal,Al,
Magnesium (Mg),Mg,latent_thermal,hot,metal,Mg,
Zinc (Zn),Zn,latent_thermal,hot,metal,Zn,
KF (55%)/KCl (45%),KF/KCl,latent_thermal,hot,molten_salt,"[('KF', 0.55), ('KCl', 0.45)]",mass
LiF (60%)/NaF (40%),LiF/NaF,latent_thermal,hot,molten_salt,"[('LiF', 0.6), ('NaF', 0.4)]",mass
NaF (65%)/CaF2 (23%)/MgF2 (12%),NaF/CaF2/MgF2,latent_thermal,hot,molten_salt,"[('NaF', 0.65), ('CaF2', 0.23), ('MgF2', 0.12)]",mass
NaF (64%)/MgF2 (20%)/KF (16%),NaF/MgF2/KF,latent_thermal,hot,molten_salt,"[('NaF', 0.64), ('MgF2', 0.2), ('KF', 0.16)]",mass
NaF (75%)/MgF2 (25%),NaF/MgF2,latent_thermal,hot,molten_salt,"[('NaF', 0.75), ('MgF2', 0.25)]",mass
KCl(21%)/NaF(17%)K2CO3(62%),KCl/NaF/K2CO3,latent_thermal,hot,molten_salt,"[('KCl', 0.21), ('NaF', 0.17), ('K2CO3', 0.62)]",mass
KCl(40%)/KF (23%)/K2CO3(37%),KCl/KF/K2CO3,latent_thermal,hot,molten_salt,"[('KCl', 0.4), ('KF', 0.23), ('K2CO3', 0.37)]",mass
KCl (45%)/KF (55%),KCl/KF,latent_thermal,hot,molten_salt,"[('KCl', 0.45), ('KF', 0.55)]",mass
K2CO3 (50%)/Na2CO3 (50%),K2CO3/Na2CO3,latent_thermal,hot,molten_salt,"[('K2CO3', 0.5), ('Na2CO3', 0.5)]",mass
NaF (75%)/MgF2 (50%),,latent_thermal,hot,molten_salt,,mass
LiF (67%)/MgF2 (33%),LiF/MgF2,latent_thermal,hot,molten_salt,"[('LiF', 0.67), ('MgF2', 0.33)]",mass
NaF(65%)/CaF2(23%)/MgF2(12%),NaF/CaF2/MgF2,latent_thermal,hot,molten_salt,"[('NaF', 0.65), ('CaF2', 0.23), ('MgF2', 0.12)]",mass
LiF(33.4%)/NaF2(49.9%)/MgF2(17.1%),LiF/NaF2/MgF2,latent_thermal,hot,molten_salt,"[('LiF', 0.334), ('NaF2', 0.499), ('MgF2', 0.171)]",mass
NaCl (38.5%)/NaBr (23%)/Na2MoO4(38.5%),NaCl/NaBr/Na2MoO4,latent_thermal,hot,molten_salt,"[('NaCl', 0.385), ('NaBr', 0.23), ('Na2MoO4', 0.385)]",mass
CaCl2(38.5%)/CaSO4(11%)/CaMoO4(4%),CaCl2/CaSO4/CaMoO4,latent_thermal,hot,molten_salt,"[('CaCl2', 0.385), ('CaSO4', 0.11), ('CaMoO4', 0.04)]",mass

File: cap_cost/datasets/pub/ray_2021/output/SM_data.csv
,SM_type,sub_type,mat_type,sp_latent_heat,phase_change_T,materials,mat_basis
unit_row,N/U,N/U,N/U,kilowatt_hour / kilogram,degree_Celsius,N/U,N/U
SM_name,,,,,,,
LiF,latent_thermal,hot,molten_salt,0.28916666666666674,,LiF,
NaF,latent_thermal,hot,molten_salt,0.2205555555555556,,NaF,
KF,latent_thermal,hot,molten_salt,0.14083333333333337,,KF,
MgF2,latent_thermal,hot,molten_salt,0.2605555555555556,,MgF2,
CaF2,latent_thermal,hot,molten_salt,0.10583333333333335,,CaF2,
LiCl,latent_thermal,hot,molten_salt,0.11555555555555558,,LiCl,
NaCl,latent_thermal,hot,molten_salt,0.13388888888888892,,NaCl,
KCl,latent_thermal,hot,molten_salt,0.09805555555555558,,KCl,
MgCl2,latent_thermal,hot,molten_salt,0.12611111111111115,,MgCl2,
CaCl2,latent_thermal,hot,molten_salt,0.07027777777777779,,CaCl2,
Li2CO3,latent_thermal,hot,molten_salt,0.14138888888888893,,Li2CO3,
Na2CO3,latent_thermal,hot,molten_salt,0.045833333333333344,,Na2CO3,
K2CO3,latent_thermal,hot,molten_salt,0.056111111111111125,,K2CO3,
Mg2CO3,latent_thermal,hot,molten_salt,0.19388888888888892,,Mg2CO3,
CaCO3,latent_thermal,hot,molten_salt,,,CaCO3,
Cu,latent_thermal,hot,metal,0.053611111111111116,1356.0,Cu,
Ni,latent_thermal,hot,metal,0.08333333333333333,1728.0,Ni,
Cr,latent_thermal,hot,metal,0.11111111111111112,2180.0,Cr,
V,latent_thermal,hot,metal,0.125,2183.0,V,
Si,latent_thermal,hot,metal,0.49722222222222223,1410.0,Metallurgical Silicon,
B,latent_thermal,hot,metal,1.2777777777777777,2350.0,B,
Al,latent_thermal,hot,metal,0.1102777777777778,660.0,Al,
Mg,latent_thermal,hot,metal,0.10777777777777779,661.0,Mg,
Zn,latent_thermal,hot,metal,0.04055555555555555,419.0,Zn,
LiF/NaF,latent_thermal,hot,molten_salt,0.2266666666666667,652.0,"[('LiF', 0.6), ('NaF', 0.4)]",mass
NaF/CaF2/MgF2,latent_thermal,hot,molten_salt,0.1577777777777778,743.0,"[('NaF', 0.65), ('CaF2', 0.23), ('MgF2', 0.12)]",mass
NaF/MgF2/KF,latent_thermal,hot,molten_salt,0.18055555555555558,804.0,"[('NaF', 0.64), ('MgF2', 0.2), ('KF', 0.16)]",mass
NaF/MgF2,latent_thermal,hot,molten_salt,0.1741666666666667,832.0,"[('NaF', 0.75), ('MgF2', 0.25)]",mass
KCl/NaF/K2CO3,latent_thermal,hot,molten_salt,0.07611111111111113,520.0,"[('KCl', 0.21), ('NaF', 0.17), ('K2CO3', 0.62)]",mass
KCl/KF/K2CO3,latent_thermal,hot,molten_salt,0.07861111111111113,528.0,"[('KCl', 0.4), ('KF', 0.23), ('K2CO3', 0.37)]",mass
KCl/KF,latent_thermal,hot,molten_salt,0.11305555555555558,605.0,"[('KCl', 0.45), ('KF', 0.55)]",mass
K2CO3/Na2CO3,latent_thermal,hot,molten_salt,0.045277777777777785,710.0,"[('K2CO3', 0.5), ('Na2CO3', 0.5)]",mass
LiF/MgF2,latent_thermal,hot,molten_salt,0.2630555555555556,746.0,"[('LiF', 0.67), ('MgF2', 0.33)]",mass
NaF/CaF2/MgF2,latent_thermal,hot,molten_salt,0.15944444444444447,745.0,"[('NaF', 0.65), ('CaF2', 0.23), ('MgF2', 0.12)]",mass
LiF/NaF2/MgF2,latent_thermal,hot,molten_salt,0.23888888888888893,650.0,"[('LiF', 0.334), ('NaF2', 0.499), ('MgF2', 0.171)]",mass
NaCl/NaBr/Na2MoO4,latent_thermal,hot,molten_salt,0.046666666666666676,612.0,"[('NaCl', 0.385), ('NaBr', 0.23), ('Na2MoO4', 0.385)]",mass
CaCl2/CaSO4/CaMoO4,latent_thermal,hot,molten_salt,0.062222222222222234,673.0,"[('CaCl2', 0.385), ('CaSO4', 0.11), ('CaMoO4', 0.04)]",mass

File: cap_cost/datasets/pub/sanchez-diez_2020/SM_lookup.csv
original_name,SM_name,SM_type,sub_type,mat_type,materials,mat_basis,n_e
"2,7-AQDS/HBr/Br2 1M/3M (acid pH)","AQDS/HBr/Br2 ",flow_battery,,organic,"[('AQDS', 1), ('Br2', 1)]",molar,2
"2,7-AQDS/FeSO4 0.33M/0.67M (acid pH)",AQDS/FeSO4,flow_battery,,organic,"[('AQDS', 1), ('FeSO4', 1)]",molar,2
"2,6-DBEAQ/K4[Fe(CN)6] 0.5M/0.3M pH 12",DBEAQ/K4[Fe(CN)6],flow_battery,,organic,"[('AQDS', 1), ('K4Fe(CN)6', 1)]",molar,2
"2,6-DPPEAQ/K4[Fe(CN)6] 0.5M/0.4M (pH 9)",DPPEAQ/K4[Fe(CN)6],flow_battery,,organic,"[('AQDS', 1), ('K4Fe(CN)6', 1)]",molar,2
DHPS/K4[Fe(CN)6] 1.4M/0.31M (pH 14),DHPS/K4[Fe(CN)6],flow_battery,,organic,"[('AQDS', 1), ('K4Fe(CN)6', 1)]",molar,2
ACA/K4[Fe(CN)6] 0.5M/0.4M (pH 14),ACA/K4[Fe(CN)6],flow_battery,,organic,,,
BTMAP-Vi/TMAP-TEMPO 1.5M/1.5M (neutral pH),BTMAP-Vi/TMAP-TEMPO,flow_battery,,organic,"[('Bipyridine', 1), ('TEMPO', 1)]",molar,1
BTMAP-Vi/BTMAP-Fc 1.3M/1.3M (neutral pH),BTMAP-Vi/BTMAP-Fc,flow_battery,,organic,Bipyridine,,1
BTMAP-Vi/BTMAP-Fc 0.75M/1M (neutral pH),BTMAP-Vi/BTMAP-Fc,flow_battery,,organic,Bipyridine,,1
(SPrN)2V/NH4[Fe(CN)6] 0.9M/0.9M (neutral pH),(SPrN)2V/NH4[Fe(CN)6],flow_battery,,organic,"[('Bipyridine', 1), ('K4Fe(CN)6', 1)]",molar,1
Nickel (NiOOH),Ni/Zn,coupled_battery,hybrid_flow,Zn based,"[('Zn', 1), ('Ni(OH)2', 1)]",molar,1
Iron-alkaline K3[Fe(CN)6],K3[Fe(CN)6]/Zn,coupled_battery,hybrid_flow,Zn based,"[('Zn', 1), ('K4Fe(CN)6', 1)]",molar,1
Iron-acidic (FeCl3),FeCl3Zn,coupled_battery,hybrid_flow,Zn based,"[('Zn', 1), ('FeCl2', 1)]",molar,1
Cerium (Ce4+),Ce4/Zn,coupled_battery,hybrid_flow,Zn based,"[('Zn', 1), ('CeO2', 1)]",molar,1
Iodine (I3?),I3/Zn,coupled_battery,hybrid_flow,Zn based,ZnI2,molar,1
TEMPOL (organic),TEMPO/Zn,coupled_battery,hybrid_flow,Zn based,"[('Zn', 1), ('TEMPO', 1)]",molar,1

File: cap_cost/datasets/pub/southhall_2022/output/mat_data.csv
,original_name,molecular_formula,specific_price
unit_row,N/U,N/U,USD/kg
index,,,
Toluene,Toluene,C7H6,0.32
Naphthalene,Naphthalene,C10H18,0.64
Dibenzyltoluene,dibenzyltoluene,C21H20,4.229
NEC,N-ethylcarbazole,C14H25N,42.29

File: cap_cost/datasets/pub/steinmann_2022/SM_lookup.csv
original_name,SM_name,SM_type,sub_type,mat_type,materials,mat_basis
Solar Salt,Solar Salt,sensible_thermal,hot,molten_salt,Solar Salt,
HITEC,HITEC,sensible_thermal,hot,molten_salt,HITEC,
HITEC XL,HITEC XL,sensible_thermal,hot,molten_salt,HITEC XL,
Sodium,Na,sensible_thermal,hot,metal,Na,
Mobiltherm 605,Mobiltherm 605,sensible_thermal,hot,oil,Mobiltherm 605,
Therminol VP1,Therminol VP1,sensible_thermal,hot,oil,Therminol VP1,
Sulfur,S,sensible_thermal,hot,other_solid,S,
Sunflower oil,Vegetable Oil,sensible_thermal,hot,oil,Vegetable Oil,
Aluminium,Al,sensible_thermal,hot,metal,Al,
Cast iron,Fe,sensible_thermal,hot,metal,Fe,
NaCl,NaCl,sensible_thermal,hot,molten_salt,NaCl,
Granite,Granite,sensible_thermal,both,rock,Stone,
Limestone,Limestone,sensible_thermal,both,rock,Stone,
Sandstone,Sandstone,sensible_thermal,both,rock,Stone,
Basalt,Basalt,sensible_thermal,both,rock,Stone,
Al2O3,Al2O3,sensible_thermal,hot,other_solid,Al2O3,
SiO2,SiO2,sensible_thermal,hot,other_solid,SiO2,
MgO,MgO,sensible_thermal,hot,other_solid,MgO,
Concrete,Concrete,sensible_thermal,both,other_solid,Concrete,
"Castable
ceramic",,sensible_thermal,,,,
Graphite,Graphite,sensible_thermal,hot,other_solid,Graphite,
KNO3-NaNO2-NaNO3,HITEC,latent_thermal,hot,molten_salt,HITEC,
"NaNO3-LiNO3
51-49%",NaLiNO3,latent_thermal,hot,molten_salt,"[('LiNO3', 0.49), ('NaNO3', 0.51)]",mass
"KNO3-NaNO3
54-46%",NaKNO3,latent_thermal,hot,molten_salt,"[('KNO3', 0.54), ('NaNO3', 0.46)]",mass
NaOH-NaNO3-MnO2,,latent_thermal,hot,molten_salt,"[('NaOH', 0.918), ('NaNO3', 0.08), ('MnO2', 0.002)]",mass
NaNO3,NaNO3,latent_thermal,hot,molten_salt,NaNO3,
KNO3,KNO3,latent_thermal,hot,molten_salt,KNO3,
"K2CO3 + Li2CO3
65-35%",K2CO3/Li2CO3,latent_thermal,hot,molten_salt,"[('K2CO3', 0.65), ('Li2CO3', 0.35)]",mass
"AL-Si
88-12%",AlSi12,latent_thermal,hot,metal,"[('Al', 0.88), ('Si', 0.12)]",mass
"LiF-CaF2
80-20%",LiF/CaF2,latent_thermal,hot,molten_salt,"[('LiF', 0.8), ('CaF2', 0.2)]",mass
LiF,LiF,latent_thermal,hot,molten_salt,LiF,

File: cap_cost/datasets/pub/steinmann_2022/chem_lookup.csv
original_name,index
"KNO3-NaNO3 [Solar Salt, Draw salt,",Solar Salt
"Partherm 430]
NaNO2-KNO3-NaNO3 [Heat transfer",HITEC
"salt (HTS), HITEC-HTS (Coastal",HITEC XL
Sodium,Na
Mobiltherm 605,Mobiltherm 605
"Therminol VP1
(vapor pressure at 400 °C: 10.9 bar)",Therminol VP1
Sulfur,S
Sunflower oil,Sunflower oil

File: cap_cost/datasets/pub/steinmann_2022/output/SM_data.csv
,original_name,Cp,mass_density,T_melt,T_max,kth,phase_change_T,sp_latent_heat,SM_type,sub_type,mat_type,materials,mat_basis
unit_row,N/U,kilowatt_hour / kelvin / kilogram,kilogram / meter ** 3,degree_Celsius,degree_Celsius,watt / kelvin / meter,degree_Celsius,kilowatt_hour / kilogram,N/U,N/U,N/U,N/U,N/U
SM_name,,,,,,,,,,,,,
Solar Salt,Solar Salt,0.0004166666666666667,1840.0,240.0,560.0,,,,sensible_thermal,hot,molten_salt,Solar Salt,
HITEC,HITEC,0.0004361111111111112,1800.0,142.0,500.0,,,,sensible_thermal,hot,molten_salt,HITEC,
HITEC XL,HITEC XL,0.0003888888888888889,1900.0,130.0,480.0,,,,sensible_thermal,hot,molten_salt,HITEC XL,
Na,Sodium,0.00036111111111111115,900.0,98.0,873.0,,,,sensible_thermal,hot,metal,Na,
Mobiltherm 605,Mobiltherm 605,0.0008055555555555557,700.0,-10.0,315.0,,,,sensible_thermal,hot,oil,Mobiltherm 605,
Therminol VP1,Therminol VP1,0.0006666666666666668,750.0,15.0,400.0,,,,sensible_thermal,hot,oil,Therminol VP1,
S,Sulfur,0.00027222222222222226,1700.0,115.0,445.0,,,,sensible_thermal,hot,other_solid,S,
Vegetable Oil,Sunflower oil,0.0006111111111111112,820.0,0.0,200.0,,,,sensible_thermal,hot,oil,Vegetable Oil,
Al,Aluminium,0.0002555555555555556,2700.0,,660.0,250.0,,,sensible_thermal,hot,metal,Al,
Fe,Cast iron,0.0001527777777777778,7200.0,,1200.0,35.0,,,sensible_thermal,hot,metal,Fe,
NaCl,NaCl,0.00023611111111111115,2150.0,,800.0,3.5,,,sensible_thermal,hot,molten_salt,NaCl,
Granite,Granite,0.00030833333333333337,2600.0,,570.0,2.85,,,sensible_thermal,both,rock,Stone,
Limestone,Limestone,0.00035000000000000005,2500.0,,800.0,1.25,,,sensible_thermal,both,rock,Stone,
Sandstone,Sandstone,0.0005625000000000001,2200.0,,800.0,2.5500000000000003,,,sensible_thermal,both,rock,Stone,
Basalt,Basalt,0.0002444444444444445,2800.0,,800.0,3.3499999999999996,,,sensible_thermal,both,rock,Stone,
Al2O3,Al2O3,0.00030000000000000003,3990.0,,2050.0,8.0,,,sensible_thermal,hot,other_solid,Al2O3,
SiO2,SiO2,0.0002027777777777778,2200.0,,1720.0,1.5,,,sensible_thermal,hot,other_solid,SiO2,
MgO,MgO,0.00031944444444444446,3570.0,,2830.0,14.0,,,sensible_thermal,hot,other_solid,MgO,
Concrete,Concrete,0.0002541666666666667,2750.0,,450.0,1.0,,,sensible_thermal,both,other_solid,Concrete,
Graphite,Graphite,0.00019444444444444446,2500.0,,3500.0,150.0,,,sensible_thermal,hot,other_solid,Graphite,
HITEC,KNO3-NaNO2-NaNO3,,2057.0,,,,142.0,0.023333333333333334,latent_thermal,hot,molten_salt,HITEC,
NaLiNO3,"NaNO3-LiNO3
51-49%",,2185.0,,,,193.0,0.07361111111111111,latent_thermal,hot,molten_salt,"[('LiNO3', 0.49), ('NaNO3', 0.51)]",mass
NaKNO3,"KNO3-NaNO3
54-46%",,2071.5,,,,222.0,0.027777777777777776,latent_thermal,hot,molten_salt,"[('KNO3', 0.54), ('NaNO3', 0.46)]",mass
NaNO3,NaNO3,,2100.0,,,,306.0,0.049166666666666664,latent_thermal,hot,molten_salt,NaNO3,
KNO3,KNO3,,1933.0,,,,335.0,0.02638888888888889,latent_thermal,hot,molten_salt,KNO3,
K2CO3/Li2CO3,"K2CO3 + Li2CO3
65-35%",,2130.0,,,,505.0,0.09555555555555556,latent_thermal,hot,molten_salt,"[('K2CO3', 0.65), ('Li2CO3', 0.35)]",mass
AlSi12,"AL-Si
88-12%",,2250.0,,,,576.0,0.15555555555555556,latent_thermal,hot,metal,"[('Al', 0.88), ('Metallurgical Silicon', 0.12)]",mass
LiF,LiF,,2640.0,,,,848.0,0.29,latent_thermal,hot,molten_salt,LiF,

File: cap_cost/datasets/pub/steinmann_2022/output/mat_data.csv
,specific_price,original_name
unit_row,USD / kilogram,N/U
index,,
Al,1.9477500000000005,Aluminium
Al2O3,1.1130000000000002,Al2O3
Concrete,0.027825000000000006,Concrete
Fe,0.5008500000000001,Cast iron
Graphite,3.6172500000000007,Graphite
HITEC,1.3356000000000003,HITEC
HITEC XL,1.2243000000000004,HITEC XL
KNO3,0.8904000000000002,KNO3
LiF,6.010200000000001,LiF
MgO,0.7791000000000002,MgO
Mobiltherm 605,3.339000000000001,Mobiltherm 605
Na,2.2260000000000004,Sodium
NaCl,0.027825000000000006,NaCl
NaNO3,0.6678000000000002,NaNO3
S,0.4452000000000001,Sulfur
SiO2,0.6678000000000002,SiO2
Solar Salt,0.7791000000000002,Solar Salt
Stone,0.027825000000000006,"Basalt, Granite, Limestone, Sandstone"
Therminol VP1,5.565000000000001,Therminol VP1
Vegetable Oil,0.6678000000000002,Sunflower oil

File: cap_cost/datasets/pub/steinmann_2022/tables/table_32.csv
   ,"Storage 
Medium   ","Volume spe-
cific capacity [kWh/m3] ∆T 
 100 K
= ","Mass specific. 
capacity [kWh/ton] ∆T 
 100 K
= ","Thermal 
conductivity [W/mK]  ","Estimated 
Capacity spe- cific material costs [€/kWh]
∆T 
 100 K"
metals,,,,,=
,Aluminium,69,25.5,250,58-78
,Cast iron,110,15.3,35,20-40
Rocks / others,,,,,
,NaCl,50.7,23.6,2.0-5.0,2.0
,Granite,48.4-112.0,18.6-43.0,1.25-4.45,1.1-2.6
,Limestone,56.9-117.9,22.7-47.2,1.1-1.4,1.1-2.2
,Sandstone,45.8-201,20.8-91.5,0.9-4.2,0.54-2.4
,Basalt,68.4,24.4,1.4-5.3,2.0
,Graphite,48.6,19.4,150,77-257
Minerals,,,,,
,Al2O3,119.7,30.0,8,16.6-50
,SiO2,34.8,20.3,1.5,9.8-49.3
,MgO,114.0,31.9,14,12.5-31.3
Castable materials,,,,,
,Concrete,69.8,25.4,1.0,2.0
,"Castable
ceramic",83.6,23.8,1.35,4.2-8.4

File: cap_cost/datasets/pub/steinmann_2022/tables/table_63.csv
PCM   ,Volumetric stor- age density (liquid volume) [kWh/m3],Gravimetric Storage density [kWh/t],Estimated costs PCM  [€/t],Estimated capac- ity specific costs (latent only) [€/kWh]
"KNO3-NaNO2-NaNO3
53%-41%-6%",46.1,23.2,1100,47.1
HTS,,,,
"NaNO3-LiNO3
51-49%",140,73.6,4000,54.3
"KNO3-NaNO3
54-46%",51.8,27.7,700,25.3
NaOH-NaNO3-MnO2,187.5,103.8,500,4.8
"91.8%-8%-0.2%
Thermkeep",,,,
NaNO3,93.8,49.2,600,12.2
KNO3,49.3,26.4,800,30.3
"K2CO3 + Li2CO3
65-35%",192,95.5,2800,29.3
"AL-Si
88-12%",332,155,2200,14.1
LiF-CaF2,475.4,226.4,4300,19
LiF,590.1,290,5400,18.6

File: cap_cost/datasets/pub/steinmann_2022/tables/table_72.csv
Class ,Reaction ,"T*
turning temperature [K]","∆Hr
[kJ/mol] ","P range
[bar] ","qg
[kWh/ kg]"
Methane,CH4 + H2O + (cid:31)Hr,961,250,20-150,4.34
reforming,⇔ 3H2 + CO,,,,
,CH4 + CO2 + (cid:31)Hr,959,247,3.5,4.28
,⇔ 2H2 + 2CO,,,,
Ammonia,2NH3 + (cid:31)Hr,468,59,100-300,0.51
dissociation,⇔ N2 + 3H2,,,,
Sulfur trioxide,2SO3 + (cid:31)Hr ⇔2SO2,1055,109,1-5,0.38
cycle,+ O2,,,,
Sulfuric acid,H2SO4 + (cid:31)Hr,-,297,1-50,0.84
decomposition,⇒ SO3 + H2O,,,,
,6SO3 + (cid:31)Hr,,,,
,"⇒ 3O2 + 6SO2
3SO2 + 2H2O",,,,
,⇒ 2H2SO4 + S,,,,
Hydroxide,Ca(OH)2 + �Hr,752,104,0.1-10,0.39
,⇔ CaO + H2O,,,,
,Mg(OH)2 + �Hr,531,84,0.1-10,0.4
,⇔ MgO + H2O,,,,
Calcination of,CaCO3 + (cid:31)Hr,1110,178,0-10,0.46
carbonates,⇔ CaO + CO2,,,,
Hydrides,MgH2 + (cid:31)Hr,553,75,1-100,0.79
,⇔ Mg + H2,,,,
Redox,2Co3O4 + (cid:31)Hr,1208,205,1,0.12
,⇔ 6CoO + O2,,,,
,6Mn2O3 + (cid:31)Hr,1188,90,1,0.05
,⇔ 4Mn3O4 + O2,,,,

File: cap_cost/datasets/pub/steinmann_2022/tables/table_73.csv
TCES-concept ,Source ,"Max. 
Power [kW]","Max. 
temperature [°C]",Remarks 
"Dry methane reform-
ing for energy transfer",[Harth1990],5400,"820 °C 
(endotherm)","Operated for more than 
10,000 h"
,,,"650 °C
(exotherm)",
Dry methane reform-,[Buck1991],62,900,Max. chem. efficiency:
"ing with CO2 by solar 
energy",,,,"54.5%
Max. conversion methane:"
,,,,"70%
Catalyst: Rhodium"
Dry methane reform-,[Wörner1998],200-300,800,Max. conversion methane:
ing with CO2 by solar,,,,80%
energy,,,,Catalyst: Rhodium
"Ammonia dissociation 
by solar energy",[Luzzi1997],1-2.5,666,"Operating pressure 
50-150 bar"
"Ammonia dissociation 
by solar energy",[Lovegrov-2004],15,750,Operating pressure 200 bar
Calcium hydroxide,[Schmidt2014],10,450,Fixed bed
"hydration/dehydration
indirect heat transfer",,,"endotherm
550","conversion 77%
Demonstration of heat"
,,,exotherm,transformation
Calcium hydroxide,[Criado2017],5,500,Batch mode operation
"hydration/dehydration
fluidized bed",,,,
Calcium hydroxide,[Rougé2017],5,500,Continuous operation
"hydration/dehydration
fluidized bed",,,,
Solar redox system,[Tescari2017],10,950,"Combined with sensible 
heat storage"

File: cap_cost/datasets/pub/weinrich_2019/SM_lookup.csv
original_name,SM_name,SM_type,sub_type,mat_type,materials,mat_basis
Al-O2,Al-O2,coupled_battery,metal_air,,Al,
Al-air,Al-air,coupled_battery,metal_air,,Al,
Ca-O2,Ca-O2,coupled_battery,metal_air,,Ca,
Fe-air,Fe-air,coupled_battery,metal_air,,Fe,
K-O2,K-O2,coupled_battery,metal_air,,K,
Li-O2,Li-O2,coupled_battery,metal_air,,Li,
Mg-Air,Mg-Air,coupled_battery,metal_air,,Mg,
Mg-O2,Mg-O2,coupled_battery,metal_air,,Mg,
Na-O2,Na-O2,coupled_battery,metal_air,,Na,
Si-air,Si-air,coupled_battery,metal_air,,Metallurgical Silicon,
Zn-air,Zn-air,coupled_battery,metal_air,,Zn,

File: cap_cost/datasets/pub/weinrich_2019/output/SM_data.csv
,original_name,deltaV,n_e,SM_type,sub_type,mat_type,materials,mat_basis
unit_row,N/U,volt,dimensionless,N/U,N/U,N/U,N/U,N/U
SM_name,,,,,,,,
Al-O2,Al-O2,2.1,3.0,coupled_battery,metal_air,,Al,
Al-air,Al-air,2.71,3.0,coupled_battery,metal_air,,Al,
Ca-O2,Ca-O2,3.38,2.0,coupled_battery,metal_air,,Ca,
Fe-air,Fe-air,1.28,2.0,coupled_battery,metal_air,,Fe,
K-O2,K-O2,2.48,1.0,coupled_battery,metal_air,,K,
Li-O2,Li-O2,2.96,1.0,coupled_battery,metal_air,,Li,
Mg-Air,Mg-Air,2.77,2.0,coupled_battery,metal_air,,Mg,
Mg-O2,Mg-O2,2.95,2.0,coupled_battery,metal_air,,Mg,
Na-O2,Na-O2,2.33,1.0,coupled_battery,metal_air,,Na,
Si-air,Si-air,2.09,4.0,coupled_battery,metal_air,,Metallurgical Silicon,
Zn-air,Zn-air,1.65,2.0,coupled_battery,metal_air,,Zn,

File: cap_cost/datasets/pub/weinrich_2019/tables/table_1.csv
0,1,2,3,4,5,6,7,8,9,10
Fe-air,Fe (cid:10) Fe(OH)2,2 *,1.28,7.87,1229,9677,3.40,764,2598,[43]
Zn-air,Zn (cid:10) ZnO,2 *,1.65,7.14,1352,9653,5.61,1086,6092,[44]
K-O2,K → KO2,"†
1",2.48,0.89,1700,1513,2.16,935,2019,[45]
Na-O2,Na → Na2O2,"†
1",2.33,0.97,2716,2634,2.81,1601,4409,[46]
,Na → NaO2,"†
1
†",2.27,,2646,2567,2.20,1106,2433,[47]
Ca-O2,Ca → CaO2,2,3.38,1.54,4520,6961,2.9,2516,7296,"[48,49]"
,Ca → CaO,"†
2",3.13,,4186,6446,3.34,2996,10007,
Mg-Air,Mg → Mg(OH)2,2 *,2.77,,6098,10610,2.37,2848,6750,[50]
Mg-O2,Mg → MgO,"†
2",2.95,1.74,6493,11299,3.6,3919,14108,[51]
Si-air,Si →Si(OH)4,4 *,2.09,2.33,8001,18644,~1.8,2334,4201,[52]
,Si → SiO2,"†
4",2.21,,8461,19748,2.19,3947,8643,[53]
Al-air,Al →Al(OH)3,3 *,2.71,2.70,8091,21837,2.42,2784,6737,[54]
Al-O2,Al ((cid:10)) Al2O3,"†
3",~2.1,,~6258,~16897,3.97,3311,13145,[55]
Li-O2,Li ((cid:10)) Li2O2,"†
1",2.96,0.53,11430,6104,2.31,3458,7988,"[40,41]"
Li-O2,Li ((cid:10)) Li2O,"†
1",2.91,,11238,6001,2.01,5220,10492,
