Repository: energy-storage-analysis/LDES-Survey

Energy Storage Material Capital Cost Analysis

This repository contains the codes used to generate the dataset and figures associated with the "A Technoeconomic Survey of Long Duration Energy Storage Viability" Article. More information and interactive visualizations can be found [here](https://mhdlab.github.io/projects/5_ES_TEA/)

The folder structure of the repository is outlined below. Most folders have README files that contain further information.

* cap_cost: The main codes and analysis to form the dataset and figures analyzing the energy capital cost of a wide range of energy storage media. This folder contains the main dataset and individual source datasets used in the work in the form of csv files. 
* es_utils: A package of utility functions used throughout the codebase
* figures: SVG files for schematics used in the main text.
* GESDB: Analysis of the DOE Global Energy Storage Database (Figure 1 in main text)
* lcos: Analysis of the levelized cost of storage. 
* seaborn: Fork of the seaborn library used for tweaked figure generation methods
* SI_docs: Writing and scripts to generate the supporting information document.

## Code Running Overview

In general, Python scripts are meant to be run in their respective folders in a linux shell (i.e. `cd` into their directory). This can be accomplished on windows by installing Git Bash. The `run_all.sh` script in the top folder of the repository is a main script that runs various other shell and Python scripts to form the final dataset and generate the final analysis. This main script also serves as a high level overview of the data flow used in this work, and which folders or sub shell scripts to examine for further information about a specific portion of the process. 

There are various extra scripts, notebooks, etc. that were used throughout the research of this project, but did not contribute to the final figures in the main text or supporting information of this work. Some of these have been kept in case they are useful in the future, but only the scripts outlined in `run_all.sh` have been tested. 

For the final figures, the Inkscape command line tool is used to convert the svg files into tiff. Inkscape must be installed and (on Windows) the the folder that `inkscape.exe` is in must be added to the PATH (as shown [here](https://www.architectryan.com/2018/03/17/add-to-the-path-on-windows-10/)).

## Development notes

requirements.txt generated with `pipreqs . --encoding=utf8 --ignore venv,seaborn --force` then removing `seaborn` and `cpi`.

Alva, G., Lin, Y., Fang, G., 2018. An overview of thermal energy storage systems. Energy 144, 341–378. https://doi.org/10/gc5j4x

File: datasets/pdf/alva_2018/tables/table_7.csv
original_name,Type,Porosity (%),"Density (kg$m
-3)",Uniaxial compressive strength (MPa),Cp,kth,"Sensible heat storage capacity (kJ$m
-3 degC
-1)",Hardness,Major components,class,specific_price
Granite,Igneous,1.02-2.87,2530-2620,100-300,0.8999999999999999,2.8,1440-2880,High,SiO2(69%) Al2O3(14%),Rocks,
Quartzite,Metamorphic,0.22-22.1,2210-2770,100-350,0.8500000000000001,2,1750-2500,Very high,SiO2(94%),Rocks,
Marble,Metamorphic,0.40-0.65,2510-2860,150-300,0.85,7.7,3822,Lowemedium,CaO(54%),Rocks,
Basalt,Igneous,0.65-0.81,2610-2670,50-200,1.47,3.2,1680-2520,Mediumehigh,SiO2(47%) Al2O3(17%),Rocks,
,,,,,,,,,F-2O3(10%) CaO(13%),Rocks,
Hornfels,Metamorphic,0.8-2.3,2400-2800,100-200,0.8,1.5,2560-2880,Medium,SiO2(63%) Al2O3(21%),Rocks,
