Repository: energy-storage-analysis/LDES-Survey

Energy Storage Material Capital Cost Analysis

This repository contains the codes used to generate the dataset and figures associated with the "A Technoeconomic Survey of Long Duration Energy Storage Viability" Article. More information and interactive visualizations can be found [here](https://mhdlab.github.io/projects/5_ES_TEA/)

The folder structure of the repository is outlined below. Most folders have README files that contain further information.

* cap_cost: The main codes and analysis to form the dataset and figures analyzing the energy capital cost of a wide range of energy storage media. This folder contains the main dataset and individual source datasets used in the work in the form of csv files. 
* es_utils: A package of utility functions used throughout the codebase
* figures: SVG files for schematics used in the main text.
* GESDB: Analysis of the DOE Global Energy Storage Database (Figure 1 in main text)
* lcos: Analysis of the levelized cost of storage. 
* seaborn: Fork of the seaborn library used for tweaked figure generation methods
* SI_docs: Writing and scripts to generate the supporting information document.

## Code Running Overview

In general, Python scripts are meant to be run in their respective folders in a linux shell (i.e. `cd` into their directory). This can be accomplished on windows by installing Git Bash. The `run_all.sh` script in the top folder of the repository is a main script that runs various other shell and Python scripts to form the final dataset and generate the final analysis. This main script also serves as a high level overview of the data flow used in this work, and which folders or sub shell scripts to examine for further information about a specific portion of the process. 

There are various extra scripts, notebooks, etc. that were used throughout the research of this project, but did not contribute to the final figures in the main text or supporting information of this work. Some of these have been kept in case they are useful in the future, but only the scripts outlined in `run_all.sh` have been tested. 

For the final figures, the Inkscape command line tool is used to convert the svg files into tiff. Inkscape must be installed and (on Windows) the the folder that `inkscape.exe` is in must be added to the PATH (as shown [here](https://www.architectryan.com/2018/03/17/add-to-the-path-on-windows-10/)).

## Development notes

requirements.txt generated with `pipreqs . --encoding=utf8 --ignore venv,seaborn --force` then removing `seaborn` and `cpi`.

# Material cost dataset accumulation

## Individual dataset formation
In general there are the following steps for each individual dataset:
1. Data extraction: Try and extract data in source (e.g. pdf table) and keep as close to original source as possbile.
    * pdf extraction
    * dataset cleaning
3. Form lookup table for chemical names to convert to consistent set of names/chemical formulas
2. Data output: Conversion to get datasets in to consistent output structure to be compared/combined
    * Add column of specified chemical name
    * Unit conversion (e.g to $/kg)
    * Combining of tables and adding of metadata

## Dataset combination

Now that each dataset is in a similar form we will form a master sqlite(?) database with two main tables

* chemical data
    * Acumulate list of all chemicals in individual datasets and get pubchem/chemspider data for it. 
    * Parse formulas and get list of elements
    * cost data based on calculation (e.g. all elements, only metal)
* instance data
    * Data of individual chemical occurences. 
    * chemical formula, physical data, energy density, source cost data, source

File: datasets/pdf/andre_2016/output/process.csv
index,original_name,temperature,enthalpy,specific_energy,product,type,material_name,molecular_formula,index_use,pubchem_formula,energy_type
MgO4S,MgSO4,1140.0,0.09687944444444445,0.8048611111111111,MgO,sulfates,,MgO4S,molecular_formula,,thermochemical
MnO4S,MnSO4,1065.0,0.0993963888888889,0.65825,MnO,sulfates,,MnO4S,molecular_formula,,thermochemical
FeO4S,FeSO4,1030.0,0.09619944444444443,0.6332722222222222,FeO,sulfates,,FeO4S,molecular_formula,,thermochemical
CoO4S,CoSO4,1005.0,0.09154555555555556,0.5906388888888889,CoO,sulfates,,CoO4S,molecular_formula,,thermochemical
CuO4S,CuSO4,875.0,0.08343694444444444,0.52275,CuO,sulfates,,CuO4S,molecular_formula,,thermochemical
O4SZn,ZnSO4,1080.0,0.07930944444444445,0.4911666666666667,ZnO,sulfates,,O4SZn,molecular_formula,,thermochemical
CdO4S,CdSO4,1095.0,0.09847333333333334,0.4723611111111111,CdO,sulfates,,CdO4S,molecular_formula,,thermochemical
NiO4S,NiSO4,995.0,0.06187638888888889,0.3998333333333334,NiO,sulfates,,NiO4S,molecular_formula,,thermochemical
CCaO3,CaCO3,885.0,0.04606444444444444,0.4602222222222222,CaO,carbonates,,CCaO3,molecular_formula,,thermochemical
CO3Sr,SrCO3,1220.0,0.05620805555555555,0.38073611111111116,SrO,carbonates,,CO3Sr,molecular_formula,,thermochemical
CMgO3,MgCO3,300.0,0.027495555555555554,0.32611111111111113,MgO,carbonates,,CMgO3,molecular_formula,,thermochemical
BaCO3,BaCO3,1555.0,0.04586,0.2323888888888889,BaO,carbonates,,BaCO3,molecular_formula,,thermochemical
CCdO3,CdCO3,290.0,0.02682583333333333,0.15558333333333335,CdO,carbonates,,CCdO3,molecular_formula,,thermochemical
CO3Zn,ZnCO3,120.0,0.01897944444444444,0.1513611111111111,ZnO,carbonates,,CO3Zn,molecular_formula,,thermochemical
CO3Pb,PbCO3,310.0,0.023307222222222222,0.08722222222222223,PbO,carbonates,,CO3Pb,molecular_formula,,thermochemical
CaH2O2,Ca(OH)2,515.0,0.027826944444444446,0.37555555555555553,CaO,hydroxides,,CaH2O2,molecular_formula,,thermochemical
H2MgO2,Mg(OH)2,265.0,0.021595833333333335,0.37027777777777776,MgO,hydroxides,,H2MgO2,molecular_formula,,thermochemical
BeH2O2,Be(OH)2,70.0,0.014243333333333334,0.3308333333333333,BeO,hydroxides,,BeH2O2,molecular_formula,,thermochemical
H2MnO2,Mn(OH)2,190.0,0.018631111111111112,0.20944444444444443,MnO,hydroxides,,H2MnO2,molecular_formula,,thermochemical
H2O2Sr,Sr(OH)2,755.0,0.024605833333333334,0.20230555555555554,SrO,hydroxides,,H2O2Sr,molecular_formula,,thermochemical
BaH2O2,Ba(OH)2,1005.0,0.025961666666666668,0.15151944444444446,BaO,hydroxides,,BaH2O2,molecular_formula,,thermochemical
H2NiO2,Ni(OH)2,70.0,0.013290555555555555,0.14333333333333334,NiO,hydroxides,,H2NiO2,molecular_formula,,thermochemical
H2O2Zn,Zn(OH)2,55.0,0.013780277777777778,0.1386,ZnO,hydroxides,,H2O2Zn,molecular_formula,,thermochemical
CdH2O2,Cd(OH)2,125.0,0.016653333333333332,0.11372222222222221,CdO,hydroxides,,CdH2O2,molecular_formula,,thermochemical
O3Rh2,Rh2O3,970.0,0.06924333333333334,0.2728055555555556,Rh2O,oxides,,O3Rh2,molecular_formula,,thermochemical
O5V2,V2O5,1710.0,0.04905388888888889,0.26969444444444446,V2O4,oxides,,O5V2,molecular_formula,,thermochemical
Co3O4,Co3O4,935.0,0.05459222222222222,0.22669444444444445,CoO,oxides,,Co3O4,molecular_formula,,thermochemical
Mn3O4,Mn3O4,1700.0,0.05406388888888889,0.23627777777777778,MnO,oxides,,Mn3O4,molecular_formula,,thermochemical
CuO,CuO,1115.0,0.017901666666666666,0.22505555555555556,Cu2O,oxides,,CuO,molecular_formula,,thermochemical
LiO,Li2O2,145.0,0.009506944444444445,0.20719444444444443,Li2O,oxides,,LiO,molecular_formula,,thermochemical
Iron Ore,Fe2O3,1360.0,0.06461472222222223,0.1348888888888889,Fe3O4,oxides,Iron Ore,Fe2O3,material_name,,thermochemical
BaO2,BaO2,880.0,0.020349444444444444,0.12016666666666667,BaO,oxides,,BaO2,molecular_formula,,thermochemical
MgO2,MgO2,205.0,0.005953333333333333,0.10572222222222223,MgO,oxides,,MgO2,molecular_formula,,thermochemical
Cr5O12,Cr5O12,105.0,0.03504722222222222,0.07752777777777778,Cr2O3,oxides,,Cr5O12,molecular_formula,,thermochemical
O2Pt,PtO2,420.0,0.017445,0.07680555555555556,PtO,oxides,,O2Pt,molecular_formula,,thermochemical
O2Pb,PbO2,295.0,0.015342777777777778,0.06413888888888888,PbO,oxides,,O2Pb,molecular_formula,,thermochemical
O5Sb2,Sb2O5,325.0,0.018906666666666665,0.058444444444444445,SbO2,oxides,,O5Sb2,molecular_formula,,thermochemical
Mn2O3,Mn2O3,915.0,0.025010555555555553,0.05280555555555556,Mn3O4,oxides,,Mn2O3,molecular_formula,,thermochemical
O3U,UO3,670.0,0.009786666666666666,0.034166666666666665,U3O8,oxides,,O3U,molecular_formula,,thermochemical
