Repository: energy-storage-analysis/LDES-Survey

Energy Storage Material Capital Cost Analysis

This repository contains the codes used to generate the dataset and figures associated with the "A Technoeconomic Survey of Long Duration Energy Storage Viability" Article. More information and interactive visualizations can be found [here](https://mhdlab.github.io/projects/5_ES_TEA/)

The folder structure of the repository is outlined below. Most folders have README files that contain further information.

* cap_cost: The main codes and analysis to form the dataset and figures analyzing the energy capital cost of a wide range of energy storage media. This folder contains the main dataset and individual source datasets used in the work in the form of csv files. 
* es_utils: A package of utility functions used throughout the codebase
* figures: SVG files for schematics used in the main text.
* GESDB: Analysis of the DOE Global Energy Storage Database (Figure 1 in main text)
* lcos: Analysis of the levelized cost of storage. 
* seaborn: Fork of the seaborn library used for tweaked figure generation methods
* SI_docs: Writing and scripts to generate the supporting information document.

## Code Running Overview

In general, Python scripts are meant to be run in their respective folders in a linux shell (i.e. `cd` into their directory). This can be accomplished on windows by installing Git Bash. The `run_all.sh` script in the top folder of the repository is a main script that runs various other shell and Python scripts to form the final dataset and generate the final analysis. This main script also serves as a high level overview of the data flow used in this work, and which folders or sub shell scripts to examine for further information about a specific portion of the process. 

There are various extra scripts, notebooks, etc. that were used throughout the research of this project, but did not contribute to the final figures in the main text or supporting information of this work. Some of these have been kept in case they are useful in the future, but only the scripts outlined in `run_all.sh` have been tested. 

For the final figures, the Inkscape command line tool is used to convert the svg files into tiff. Inkscape must be installed and (on Windows) the the folder that `inkscape.exe` is in must be added to the PATH (as shown [here](https://www.architectryan.com/2018/03/17/add-to-the-path-on-windows-10/)).

## Development notes

requirements.txt generated with `pipreqs . --encoding=utf8 --ignore venv,seaborn --force` then removing `seaborn` and `cpi`.

Gur, T.M., 2018. Review of electrical energy storage technologies, materials and systems: challenges and prospects for large-scale grid storage. Energy Environ. Sci. 11, 2696–2767. https://doi.org/10.1039/C8EE01419A

File: datasets/pdf/gur_2018/tables/table_2.csv
,0,1,2
0,Storage Technology,Installed Capacity,% Share
1,,(GW),
2,2016 World Total,168.6,100
3,Pumped-hydro,162.2,96.2
4,Electrochemical,1.6,0.95
5,Thermal,3.2,1.9
6,Electromechanical,1.6,0.95
7,New project capacities,,
8,under construction,,
9,2016,2,
10,2017,5,
11,2018,6,

File: datasets/pdf/gur_2018/tables/table_3.csv
,0,1,2,3,4,5,6,7
0,Cathode,Battery,Theor.,Actual,%,Theor.,Actual,%
1,chemistry,size,Wh/l,Wh/l,Realized,Wh/kg,Wh/kg,Realized
2,LiFePO4,54 208,1980,292,14.8,587,156,26.6
3,LiFePO4,16 650,1980,223,11.3,587,113,19.3
4,LiMn2O4,26 700,2060,296,14.4,500,109,21.8
5,LiCoO4,18 650,2950,570,19.3,1000,250,25.0
6,"Sr-LiMO4 
Panasonic",18 650,2950,919,31.2,1000,252,25.2

File: datasets/pdf/gur_2018/tables/table_7.csv
,0,1,2,3,4
0,,Alkaline,Acid,PEM,SOEC
1,Electrolyte,NaOH,H2SO4,Polymer,Ceramic
2,,KOH,H3PO3,(NafionTM),"(YSZ, BYZ)"
3,Carrier ion,OH-,H+,H+,O2-  (YSZ)
4,,,,,H+ (BYZ)
5,Electrodes,Ni,"Pt/C, IrO2","Pt/C, IrO2","Ni, ceramic"
6,Operating,80oC,150oC,80oC,600-900oC
7,temperature,,,,
8,Strengths,Cheap,High activity,High activity,Cheap
9,,materials,electrodes,electrodes,materials
10,,Commercial,,Commercial,Lower barrier
11,,technology,,technology,to split H2O
12,,,,,Higher
13,,,,,efficiency
14,Short-,High barrier,High barrier,High barrier,High
15,comings,to split  H2O,to split H2O,to split H2O,operating
16,,Lower,Expensive,Expensive,temperature
17,,efficiency,electrodes,electrodes,Materials
18,,,Cell durability,Hydrogen,stability
19,,,Developing,crossover,Fabrication
20,,,technology,Cell durability,costs
21,,,,,Developing
22,,,,,technology
