Repository: energy-storage-analysis/LDES-Survey

Energy Storage Material Capital Cost Analysis

This repository contains the codes used to generate the dataset and figures associated with the "A Technoeconomic Survey of Long Duration Energy Storage Viability" Article. More information and interactive visualizations can be found [here](https://mhdlab.github.io/projects/5_ES_TEA/)

The folder structure of the repository is outlined below. Most folders have README files that contain further information.

* cap_cost: The main codes and analysis to form the dataset and figures analyzing the energy capital cost of a wide range of energy storage media. This folder contains the main dataset and individual source datasets used in the work in the form of csv files. 
* es_utils: A package of utility functions used throughout the codebase
* figures: SVG files for schematics used in the main text.
* GESDB: Analysis of the DOE Global Energy Storage Database (Figure 1 in main text)
* lcos: Analysis of the levelized cost of storage. 
* seaborn: Fork of the seaborn library used for tweaked figure generation methods
* SI_docs: Writing and scripts to generate the supporting information document.

## Code Running Overview

In general, Python scripts are meant to be run in their respective folders in a linux shell (i.e. `cd` into their directory). This can be accomplished on windows by installing Git Bash. The `run_all.sh` script in the top folder of the repository is a main script that runs various other shell and Python scripts to form the final dataset and generate the final analysis. This main script also serves as a high level overview of the data flow used in this work, and which folders or sub shell scripts to examine for further information about a specific portion of the process. 

There are various extra scripts, notebooks, etc. that were used throughout the research of this project, but did not contribute to the final figures in the main text or supporting information of this work. Some of these have been kept in case they are useful in the future, but only the scripts outlined in `run_all.sh` have been tested. 

For the final figures, the Inkscape command line tool is used to convert the svg files into tiff. Inkscape must be installed and (on Windows) the the folder that `inkscape.exe` is in must be added to the PATH (as shown [here](https://www.architectryan.com/2018/03/17/add-to-the-path-on-windows-10/)).

## Development notes

requirements.txt generated with `pipreqs . --encoding=utf8 --ignore venv,seaborn --force` then removing `seaborn` and `cpi`.

Li, Z., Pan, M.S., Su, L., Tsai, P.-C., Badel, A.F., Valle, J.M., Eiler, S.L., Xiang, K., Brushett, F.R., Chiang, Y.-M., 2017. Air-Breathing Aqueous Sulfur Flow Battery for Ultralow-Cost Long-Duration Electrical Storage. Joule 1, 306–327. https://doi.org/10/gmq28c

File: datasets/pdf/li_2017/output/process_couples.csv
,year,label,C_kwh_orig,ancat,type,anode,cathode,anode_price,cathode_price,anode_mm,cathode_mm,specific_price,deltaV,specific_energy,C_kwh
0,1859.0,Pb acid,12.4,Pb/PbO2,Pb acid,Pb,Pb,1.5,1.5,207.2,207.2,1.4999999999999998,1,0.06467516623766624,23.19282790070995
1,1899.0,NiCd,66.0,Cd(OH)2/Ni(OH)2,NiCd,Cd(OH)2,Ni(OH)2,3.43,20.0,146.428,92.7074,9.853815202600703,1,0.11207620824390235,87.92066895372339
2,1978.0,NiMH,82.8,LaNi5/Ni(OH)2,NiMH,LaNi5,Ni(OH)2,10.05,20.0,432.37247,92.7074,11.806758700347816,1,0.0510424992847067,231.31231553713013
3,1878.0,Zn/air,5.8,Zn/O2,Zn2+ based,Zn,O2,3.0,0.0,65.38,31.998,2.0142126558360203,1,0.2752304307840466,7.318277452453749
4,1899.0,Zn/NiOOH,44.2,Zn/NiOOH,Zn2+ based,Zn,Ni(OH)2,3.0,20.0,65.38,92.7074,12.969332154238732,1,0.16953526270208052,76.49931906513967
5,1959.0,Zn/MnO2,9.0,Zn/MnO2,Zn2+ based,Zn,MnO2,3.0,1.52,65.38,86.936043,2.1552738562148703,1,0.17595906748239837,12.248722882271855
6,1972.0,Zn/Br2,8.0,Zn/Br2,Zn2+ based,Zn,Br2,3.0,,65.38,159.808,,1,0.11901783793492055,
7,2015.0,Zn/Fe,9.3,Zn(OH)4/Fe,Zn2+ based,Zn(OH)4,Fe,,,133.40800000000002,55.845,,1,0.14161671883081844,
8,2016.0,Zn/Zn0.25V2O5,50.7,Zn/Zn0.25V2O5,Zn2+ based,Zn,Zn0.25V2O5,3.0,10.0,65.38,198.223,8.263828560372984,1,0.10167330754539548,81.27825050525988
9,2016.0,Mg/Ti2S4,358.7,Mg/Ti2S4,Mg2+ based,Mg,Ti2S4,2.43,80.0,24.305,223.974,72.40637005143407,1,0.10794867422894762,670.7481177385087
10,1958.0,Li/S,13.7,Li/S,Lithium metal,Li,S,50.05,0.25,6.94,32.06,9.111846153846153,3,2.061645299145299,4.419696325853759
11,1976.0,Li/TiS2,192.1,Li/TiS2,Lithium metal,Li,TiS2,50.05,80.0,6.94,111.987,78.2522639938786,3,0.6760800042603166,115.74408871845365
12,1979.0,Li/MoS2,35.7,Li/MoS2,Lithium metal,Li,MoS2,50.05,30.02,6.94,160.07,30.852334590743066,3,0.48143324751012917,64.08434554593977
13,1980.0,Li/LCO,90.3,Li/LiCoO2,Lithium metal,Li,LiCoO2,50.05,40.0,6.94,97.871194,40.665453730066275,3,0.7671333909874805,53.0096254547339
14,1996.0,Li/air,45.5,Li/O2,Lithium metal,Li,O2,50.05,0.0,6.94,31.998,8.920514664338178,3,2.0649280052048553,4.320012437166399
15,1966.0,Na/S,1.6,Na/S,High temperature,Na,S,3.0,0.25,22.98976928,32.06,1.3984492368793446,1,0.48685742446201374,2.8723999401357725
16,1978.0,Na/NiCl2,6.6,Na/NiCl2,High temperature,Na,NiCl2(H2O)6,3.0,5.1,22.98976928,237.6834,4.914792923946299,1,0.10281606259254242,47.80180061381562
17,2014.0,Li/Pb2Sb,64.1,Li/Pb2Sb,High temperature,Li,Pb2Sb,50.05,3.0,6.94,536.16,3.601228134781808,1,0.04934890239162012,72.97483753951391
18,1975.0,ICB,28.3,Cr/Fe,Redox flow,Cr,Fe,,,51.9961,55.845,,1,0.24852666459159714,
19,1981.0,Fe/Fe,15.5,Fe/Fe,Redox flow,Fe,Fe,,,55.845,55.845,,1,0.23996229643557065,
21,1981.0,PSB,7.4,S2/Br3,Redox flow,S,Br3,0.25,,32.06,239.712,,1,0.09861718237673082,
22,1986.0,VRFB,124.4,V/V,Redox flow,V,V,,,50.9415,50.9415,,1,0.26306046041919545,
23,2014.0,Cu/Cu,53.0,Cr/Cu,Redox flow,Cr,Cu,,,51.9961,63.546,,1,0.23196210635680747,
24,2014.0,AQDS/Br,57.9,C14H8O8S2/Br2,Redox flow,C14H8O8S2,Br2,4.8,,368.33,159.808,,1,0.05074694282344556,
25,2017.0,"Aq-S/air 
 (Na, H+)",1.7,S2/O2,Flow-air,S,O2,0.25,0.0,32.06,31.998,0.12512098410815198,1,0.41839253315571645,0.2990516660620822
26,2017.0,"Aq-S/air  
(Na, OH-)",4.0,S2/O2,Flow-air,S,O2,0.25,0.0,32.06,31.998,0.12512098410815198,1,0.41839253315571645,0.2990516660620822
27,2017.0,"Aq-S/air  
(Li, H+)",4.6,S2/O2,Flow-air,S,O2,0.25,0.0,32.06,31.998,0.12512098410815198,1,0.41839253315571645,0.2990516660620822
28,2017.0,"Aq-S/air 
(Li, OH-)",13.2,S2/O2,Flow-air,S,O2,0.25,0.0,32.06,31.998,0.12512098410815198,1,0.41839253315571645,0.2990516660620822
29,1984.0,C6/LMO,45.6,C6/LiMn2O4,Li ion  (C6 anode),C6,LiMn2O4,12.0,10.0,72.066,180.812086,10.569966351295461,3,0.3179562449973094,33.2434620096388
30,1991.0,C6/LCO,98.3,C6/LiCoO2,Li ion  (C6 anode),C6,LiCoO2,12.0,40.0,72.066,97.871194,28.12591903806532,3,0.4731404866357077,59.445175022024145
31,1997.0,C6/LFP,44.0,C6/LiFePO4,Li ion  (C6 anode),C6,LiFePO4,12.0,10.0,72.066,157.754761998,10.627149604530745,3,0.3498559745762499,30.375784256371457
32,1997.0,C6/LMNO,51.3,C6/LiMn1.5Ni0.5O4,Li ion  (C6 anode),C6,LiMn1.5Ni0.5O4,12.0,20.0,72.066,182.6897645,17.736938352969048,3,0.31561274707354725,56.19842201378454
33,1998.0,LTO/LMO,90.1,Li4Ti5O12/LiMn2O4,Li ion  (C6 anode),Li4Ti5O12,LiMn2O4,12.0,10.0,459.08299999999997,180.812086,11.434869590481586,3,0.1256521083311877,91.00419994817847
34,2001.0,C6/NCM111,51.3,C6/LiNi0.33Co0.33Mn0.33O2,Li ion  (C6 anode),C6,LiNi0.33Co0.33Mn0.33O2,12.0,20.0,72.066,95.88433021,16.567270815847003,3,0.4787377706619078,34.60614940187594
35,2002.0,C6/LMP,36.3,C6/LiMnPO4,Li ion  (C6 anode),C6,LiMnPO4,12.0,10.0,72.066,156.84780499800002,10.629634372646331,3,0.3512421047187134,30.26298450511479
36,2002.0,C6/NCA,68.3,C6/LiNi0.8Co0.15Al0.05O2,Li ion  (C6 anode),C6,LiNi0.8Co0.15Al0.05O2,12.0,34.0,72.066,96.08177602,24.571079573413915,3,0.47817561772035067,51.3850532374566
37,2005.0,"C6/LRMO 
LMNO",35.6,C6/(Li2MnO3)0.3(LiMn0.5Ni0.5O2)0.7,Li ion  (C6 anode),C6,(Li2MnO3)0.3(LiMn0.5Ni0.5O2)0.7,12.0,20.0,72.066,102.07211795,16.689248702196622,3,0.4617264020836207,36.14532031714774
38,2016.0,C6/NCM622,47.1,C6/LiNi0.6Co0.2Mn0.2O2,Li ion  (C6 anode),C6,LiNi0.6Co0.2Mn0.2O2,12.0,25.0,72.066,96.9282874,19.456274147406475,3,0.4757803823057907,40.89339298336529
39,2009.0,Si/LCO,97.2,Si/LiCoO2,Li ion  (Si anode),Si,LiCoO2,40.0,40.0,28.085,97.871194,40.0,3,0.638350239978406,62.6615257501166
40,2010.0,Si/Li2S,12.5,Si/Li2S,Li ion  (Si anode),Si,Li2S,40.0,1.87,28.085,45.940000000000005,16.33647821681864,3,1.0861758414949905,15.04036233611442
41,2001.0,Na/P2-NMO,38.9,Na/Na0.67Mn0.67Ni0.33O2,Na ion (nonaqueous),Na,Na0.67Mn0.67Ni0.33O2,3.0,15.0,22.98976928,103.5784562276,12.820327888349556,3,0.635263442654797,20.181120189716538
43,2013.0,NTP/NMO,212.4,NaTi2(PO4)3/Na0.44MnO2,Na ion (aqueous),NaTi2(PO4)3,Na0.44MnO2,10.0,5.0,403.633055274,97.05154148320001,9.030811591650943,1,0.05352948555332898,168.70723673691873
