Repository: energy-storage-analysis/LDES-Survey

Energy Storage Material Capital Cost Analysis

This repository contains the codes used to generate the dataset and figures associated with the "A Technoeconomic Survey of Long Duration Energy Storage Viability" Article. More information and interactive visualizations can be found [here](https://mhdlab.github.io/projects/5_ES_TEA/)

The folder structure of the repository is outlined below. Most folders have README files that contain further information.

* cap_cost: The main codes and analysis to form the dataset and figures analyzing the energy capital cost of a wide range of energy storage media. This folder contains the main dataset and individual source datasets used in the work in the form of csv files. 
* es_utils: A package of utility functions used throughout the codebase
* figures: SVG files for schematics used in the main text.
* GESDB: Analysis of the DOE Global Energy Storage Database (Figure 1 in main text)
* lcos: Analysis of the levelized cost of storage. 
* seaborn: Fork of the seaborn library used for tweaked figure generation methods
* SI_docs: Writing and scripts to generate the supporting information document.

## Code Running Overview

In general, Python scripts are meant to be run in their respective folders in a linux shell (i.e. `cd` into their directory). This can be accomplished on windows by installing Git Bash. The `run_all.sh` script in the top folder of the repository is a main script that runs various other shell and Python scripts to form the final dataset and generate the final analysis. This main script also serves as a high level overview of the data flow used in this work, and which folders or sub shell scripts to examine for further information about a specific portion of the process. 

There are various extra scripts, notebooks, etc. that were used throughout the research of this project, but did not contribute to the final figures in the main text or supporting information of this work. Some of these have been kept in case they are useful in the future, but only the scripts outlined in `run_all.sh` have been tested. 

For the final figures, the Inkscape command line tool is used to convert the svg files into tiff. Inkscape must be installed and (on Windows) the the folder that `inkscape.exe` is in must be added to the PATH (as shown [here](https://www.architectryan.com/2018/03/17/add-to-the-path-on-windows-10/)).

## Development notes

requirements.txt generated with `pipreqs . --encoding=utf8 --ignore venv,seaborn --force` then removing `seaborn` and `cpi`.

https://www.sciencedirect.com/science/article/pii/S2666790821001154#bib32


tables pulled manually

File: datasets/pub/alok_2021/tables/table_12.csv
original_name,Melting point (°C),Heat of fusion (J/g),Density (kg/m3),Storage Capacity (MJ/m3),Cost ($/tonne),Mixture of Salts,Melting Point (°C),Latent Heat (J/g)
LiF,849,1041,2640 (S) 1810 (L),2756.2,"32,500",KF (55%)/KCl (45%),605,407
NaF,996,794,2558 (S) 1948 (L),2031.1,1610,LiF (60%)/NaF (40%),652,816
KF,858,507,2370 (S) 1910 (L),1109.2,5300,NaF (65%)/CaF2 (23%)/MgF2 (12%),743,568
MgF2,1263,938,NA,NA,870,NaF (64%)/MgF2 (20%)/KF (16%),804,650
CaF2,1418,381,3180 (S) 1910 (L),1243.4,120,NaF (75%)/MgF2 (25%),832,627
LiCl,610,416,2070 (S) 1502 (L),912.9,8000,KCl(21%)/NaF(17%)K2CO3(62%),520,274
NaCl,801,482,2160 (S),907.2,49,KCl(40%)/KF (23%)/K2CO3(37%),528,283
KCl,771,353,1980 (S) 1527 (L),698.9,455,KCl (45%)/KF (55%),605,407
MgCl2,714,454,2320 (S) 1680 (L),1048.6,342,K2CO3 (50%)/Na2CO3 (50%),710,163
CaCl2,772,253,2150 (S) 2085 (L),544,200,NaF (75%)/MgF2 (50%),832,650
Li2CO3,732,509,2110 (S),1074,7050,LiF (67%)/MgF2 (33%),746,947
Na2CO3,858,165,2533 (S) 1972 (L),699.1,324,NaF(65%)/CaF2(23%)/MgF2(12%),745,574
K2CO3,900,202,2290 (S),540.4,1100,LiF(33.4%)/NaF2(49.9%)/MgF2(17.1%),650,860
Mg2CO3,990,698,,NA,NA,NaCl (38.5%)/NaBr (23%)/Na2MoO4(38.5%),612,168
CaCO3,1330,NA,2930 (S),416.1,NA,CaCl2(38.5%)/CaSO4(11%)/CaMoO4(4%),673,224

File: datasets/pub/alok_2021/tables/table_12_mix.csv
original_name,Melting Point (°C),Latent Heat (J/g)
KF (55%)/KCl (45%),605,407
LiF (60%)/NaF (40%),652,816
NaF (65%)/CaF2 (23%)/MgF2 (12%),743,568
NaF (64%)/MgF2 (20%)/KF (16%),804,650
NaF (75%)/MgF2 (25%),832,627
KCl(21%)/NaF(17%)K2CO3(62%),520,274
KCl(40%)/KF (23%)/K2CO3(37%),528,283
KCl (45%)/KF (55%),605,407
K2CO3 (50%)/Na2CO3 (50%),710,163
NaF (75%)/MgF2 (50%),832,650
LiF (67%)/MgF2 (33%),746,947
NaF(65%)/CaF2(23%)/MgF2(12%),745,574
LiF(33.4%)/NaF2(49.9%)/MgF2(17.1%),650,860
NaCl (38.5%)/NaBr (23%)/Na2MoO4(38.5%),612,168
CaCl2(38.5%)/CaSO4(11%)/CaMoO4(4%),673,224
