Repository: energy-storage-analysis/LDES-Survey

Energy Storage Material Capital Cost Analysis

This repository contains the codes used to generate the dataset and figures associated with the "A Technoeconomic Survey of Long Duration Energy Storage Viability" Article. More information and interactive visualizations can be found [here](https://mhdlab.github.io/projects/5_ES_TEA/)

The folder structure of the repository is outlined below. Most folders have README files that contain further information.

* cap_cost: The main codes and analysis to form the dataset and figures analyzing the energy capital cost of a wide range of energy storage media. This folder contains the main dataset and individual source datasets used in the work in the form of csv files. 
* es_utils: A package of utility functions used throughout the codebase
* figures: SVG files for schematics used in the main text.
* GESDB: Analysis of the DOE Global Energy Storage Database (Figure 1 in main text)
* lcos: Analysis of the levelized cost of storage. 
* seaborn: Fork of the seaborn library used for tweaked figure generation methods
* SI_docs: Writing and scripts to generate the supporting information document.

## Code Running Overview

In general, Python scripts are meant to be run in their respective folders in a linux shell (i.e. `cd` into their directory). This can be accomplished on windows by installing Git Bash. The `run_all.sh` script in the top folder of the repository is a main script that runs various other shell and Python scripts to form the final dataset and generate the final analysis. This main script also serves as a high level overview of the data flow used in this work, and which folders or sub shell scripts to examine for further information about a specific portion of the process. 

There are various extra scripts, notebooks, etc. that were used throughout the research of this project, but did not contribute to the final figures in the main text or supporting information of this work. Some of these have been kept in case they are useful in the future, but only the scripts outlined in `run_all.sh` have been tested. 

For the final figures, the Inkscape command line tool is used to convert the svg files into tiff. Inkscape must be installed and (on Windows) the the folder that `inkscape.exe` is in must be added to the PATH (as shown [here](https://www.architectryan.com/2018/03/17/add-to-the-path-on-windows-10/)).

## Development notes

requirements.txt generated with `pipreqs . --encoding=utf8 --ignore venv,seaborn --force` then removing `seaborn` and `cpi`.

# pdf table scraping instructions

PDFs are extracted using tabula web interface to find the table region, then those regions are used with the camelot package for actual extraction. I couldn't get the camelot web interface to work.

## Running tabula

use tabula to extract the table regions. I had to run tablula with a different port as described here

https://github.com/tabulapdf/tabula#known-issues

`java -Dfile.encoding=utf-8 -Xms256M -Xmx1024M -Dwarbler.port=9999 -jar tabula.jar`

had to press ctrl-C in the prompt to get the web page to unfreeze

## Adding a new table extraction

1. extract table with tabula
2. export to `tabula_template.json`
3. copy `tablua_template.json` to `extract_settings.json` and delete all contents of each list element leaving a blank dictionary. This is where you can add settings to pass into camelot for each table. 
4. copy an `extract.py` script from another publicaiton

File: datasets/pub/andre_2016/output/SM_data.csv
SM_name,SM_type,materials,deltaH_thermochem,type
MgSO4/MgO,thermochemical,MgSO4,0.8048611111111111,sulfates
MnSO4/MnO,thermochemical,MnSO4,0.65825,sulfates
FeSO4/FeO,thermochemical,FeSO4,0.6332722222222222,sulfates
CoSO4/CoO,thermochemical,CoSO4,0.5906388888888889,sulfates
CuSO4/CuO,thermochemical,CuSO4,0.52275,sulfates
ZnSO4/ZnO,thermochemical,ZnSO4,0.4911666666666667,sulfates
CdSO4/CdO,thermochemical,CdSO4,0.4723611111111111,sulfates
NiSO4/NiO,thermochemical,NiSO4,0.3998333333333334,sulfates
CaCO3/CaO,thermochemical,CaCO3,0.4602222222222222,carbonates
SrCO3/SrO,thermochemical,SrCO3,0.38073611111111116,carbonates
MgCO3/MgO,thermochemical,MgCO3,0.32611111111111113,carbonates
BaCO3/BaO,thermochemical,BaCO3,0.2323888888888889,carbonates
CdCO3/CdO,thermochemical,CdCO3,0.15558333333333335,carbonates
ZnCO3/ZnO,thermochemical,ZnCO3,0.1513611111111111,carbonates
PbCO3/PbO,thermochemical,PbCO3,0.08722222222222223,carbonates
Ca(OH)2/CaO,thermochemical,Ca(OH)2,0.37555555555555553,hydroxides
Mg(OH)2/MgO,thermochemical,Mg(OH)2,0.37027777777777776,hydroxides
Be(OH)2/BeO,thermochemical,Be(OH)2,0.3308333333333333,hydroxides
Mn(OH)2/MnO,thermochemical,Mn(OH)2,0.20944444444444443,hydroxides
Sr(OH)2/SrO,thermochemical,Sr(OH)2,0.20230555555555554,hydroxides
Ba(OH)2/BaO,thermochemical,Ba(OH)2,0.15151944444444446,hydroxides
Ni(OH)2/NiO,thermochemical,Ni(OH)2,0.14333333333333334,hydroxides
Zn(OH)2/ZnO,thermochemical,Zn(OH)2,0.1386,hydroxides
Cd(OH)2/CdO,thermochemical,Cd(OH)2,0.11372222222222221,hydroxides
Rh2O3/Rh2O,thermochemical,Rh2O3,0.2728055555555556,oxides
V2O5/V2O4,thermochemical,V2O5,0.26969444444444446,oxides
Co3O4/CoO,thermochemical,Co3O4,0.22669444444444445,oxides
Mn3O4/MnO,thermochemical,MnO2,0.23627777777777778,oxides
CuO/Cu2O,thermochemical,CuO,0.22505555555555556,oxides
Li2O2/Li2O,thermochemical,Li2O,0.20719444444444443,oxides
Fe2O3/Fe3O4,thermochemical,Iron Ore,0.1348888888888889,oxides
BaO2/BaO,thermochemical,BaO,0.12016666666666667,oxides
MgO2/MgO,thermochemical,MgO,0.10572222222222223,oxides
Cr5O12/Cr2O3,thermochemical,Cr2O3,0.07752777777777778,oxides
PtO2/PtO,thermochemical,PtO2,0.07680555555555556,oxides
PbO2/PbO,thermochemical,PbO,0.06413888888888888,oxides
Sb2O5/SbO2,thermochemical,Sb2O5,0.058444444444444445,oxides
Mn2O3/Mn3O4,thermochemical,Mn2O2,0.05280555555555556,oxides
