Repository: energy-storage-analysis/LDES-Survey

Energy Storage Material Capital Cost Analysis

This repository contains the codes used to generate the dataset and figures associated with the "A Technoeconomic Survey of Long Duration Energy Storage Viability" Article. More information and interactive visualizations can be found [here](https://mhdlab.github.io/projects/5_ES_TEA/)

The folder structure of the repository is outlined below. Most folders have README files that contain further information.

* cap_cost: The main codes and analysis to form the dataset and figures analyzing the energy capital cost of a wide range of energy storage media. This folder contains the main dataset and individual source datasets used in the work in the form of csv files. 
* es_utils: A package of utility functions used throughout the codebase
* figures: SVG files for schematics used in the main text.
* GESDB: Analysis of the DOE Global Energy Storage Database (Figure 1 in main text)
* lcos: Analysis of the levelized cost of storage. 
* seaborn: Fork of the seaborn library used for tweaked figure generation methods
* SI_docs: Writing and scripts to generate the supporting information document.

## Code Running Overview

In general, Python scripts are meant to be run in their respective folders in a linux shell (i.e. `cd` into their directory). This can be accomplished on windows by installing Git Bash. The `run_all.sh` script in the top folder of the repository is a main script that runs various other shell and Python scripts to form the final dataset and generate the final analysis. This main script also serves as a high level overview of the data flow used in this work, and which folders or sub shell scripts to examine for further information about a specific portion of the process. 

There are various extra scripts, notebooks, etc. that were used throughout the research of this project, but did not contribute to the final figures in the main text or supporting information of this work. Some of these have been kept in case they are useful in the future, but only the scripts outlined in `run_all.sh` have been tested. 

For the final figures, the Inkscape command line tool is used to convert the svg files into tiff. Inkscape must be installed and (on Windows) the the folder that `inkscape.exe` is in must be added to the PATH (as shown [here](https://www.architectryan.com/2018/03/17/add-to-the-path-on-windows-10/)).

## Development notes

requirements.txt generated with `pipreqs . --encoding=utf8 --ignore venv,seaborn --force` then removing `seaborn` and `cpi`.

Thermochemical physical data from 

André, L., Abanades, S., Flamant, G., 2016. Screening of thermochemical systems based on solid-gas reversible reactions for high temperature solar thermal energy storage. Renewable and Sustainable Energy Reviews 64, 703–715. https://doi.org/10.1016/j.rser.2016.06.043


Looked up what seemed to be the most common oxide formula for the oxides in the chem lookup

File: datasets/pub/choi_2015/tables/table_1.csv
Materials,"Electrode System (1,2)",Electrolyte,Current Density or Scan Rate,Potential Range (V),Specific Capacitance (F·g-1),Ref.
Carbon nanosheets,Two,(3) EMIMBF4,1-10 A·g-1,3.5,155-242,6
Carbon nanosheets,Two,PVA-H3PO4 gel,0.25-1.3 A·g-1,0.8,4.9-29.2,7
N-doped carbon nanosheets,Two,1 M NaOH,0.75-7 A·g-1,1.0,150-180,8
Porous carbon nanowhiskers,Two,6 M KOH,0.5-30 A·g-1,1.0,125-210,16
N-doped nanoporous carbon,Three,6 M KOH,0.5-40 A·g-1,1.0,90-240,17
Nanofibers/mesoporous carbon,Three,0.5 M K2SO4,0.5-6 A·g-1,0.8,72-99,18
N-doped carbon nanospheres,Three,6 M KOH,0.5-40 A·g-1,1.0,62-194,19
Nanoporous carbon,Two,(4) EMI-TFSI,0.5-25 A·g-1,3.5,80-178,21
N-doped nanoporous carbon,Three,6 M KOH,1-10 A·g-1,1.0,175-250,22
Mesoporous carbon nanosheets,Two,(5) 1 M,0.1-120 A·g-1,2.7,100-130,24
,,TEABF4/AN,,,,
GO-activate carbon,Two,EMIMBF4,1-10 A·g-1,3.5,110-135,25
Porous carbon/CNTs,Two,3 M H2SO4,0.1-50 A·g-1,0.9,125-237,26
Porous CNFs,Two,EMI-TFSI,5-100 mV·s-1,2.0,65-150,27
Porous CNTs,Three,1 M H2SO4,1-10 A·g-1,0.7,454-710,28
Nanoporous carbon foams,Two,6 M KOH,0.2-20 A·g-1,1.1,125-379,29
Carbonization of carbon hydrates,Two,5 M KOH,1 A·g-1,0.8,140,32
Carbonized hollow nanocarbon,Two,1 M KOH,1-20 A·g-1,0.9,160-183,35
Graphene-coated CNTs,Two,EMI-TFSI,0.01-10 A·g-1,3.0,60-130,36
Graphene/CNF,Three,1 M H2SO4,0.2 A·g-1,1.5,174,39
3D porous graphene-like carbon,Two,(6) TEMABF4/PC,1-32 A·g-1,2.5,156-178,40
Mesoporous graphene nanoballs,Three,1 M H2SO4,5-100 mV·s-1,0.8,206,41
Graphene/CNT composite fibers,Two,0.5 M H2SO4,0.2-2 A·g-1,0.8,6-35,42
N-doped 3D nanoporous carbon,Two,0.5 M Na2SO4,0.5-20 A·g-1,1.0,226-304,43
Graphene/CNT,Two,EMIMBF4,10 A·g-11,4.0,199,44
Graphene/carbon,Two,EMIMBF4,1-10 A·g-1,3.5,160-190,45
RGO/CNT,Two,PVA-H2SO4 gel,0.5-4 A·g-1,1.0,180-252,46
Carbonized PPy nanostructures,Three,1 M H2SO4,5 mV·s-1,0.9,264,47
Carbonized PPy-CNTs,Three,1 M KCL,5-100 mV·s-1,1.5,40-140,48
Halogen-containing nanoporous carbon,Three,6 M KOH,0.5-40 A·g-1,1.0,110-313,49
Oxygen-rich nanoporous carbon,Two,1 M H2SO4,0.5-10 A·g-1,1.0,210-297,50

File: datasets/pub/choi_2015/tables/table_2.csv
Materials,"Electrode System (1,2)",Electrolyte,Current Density or Scan Rate,Potential Range (V),Specific Capacitance (F·g-1),Ref.
CoCl2 nanostructures,Three,2 M KOH,1 A·g-1,0.45,1962,9
PANI nanotubes,Two,1 M H2SO4,1-30 A·g-1,0.5,477-896,10
PPy-clay core-shell nanoarrays,Three,1 M KOH,1-20 A·g-1,1.2,1750-2342,11
Polythiophene nanostructures,Two,0.5 M TEABF4,40-100 mV·s-1,4.0,75-250,12
NiO nanoblocks,Three,1 M KOH,1.11-111 A·g-1,0.6,680-1336,51
PPy-sepiolite nanocomposites,Three,1 M KCl,3 mA·cm-2,1.0,165,52
ZnCo2O4 nanorods/Ni foams,Two,PVA-KOH gel,1-20 A·g-1,1.0,1015-1400,53
NiCo2(OH)6 nanotubes,Two,1.9 M KCL 0.1M KOH,10-100 A·g-1,0.5,169-200,54
3D Co3O4 nanonetworks,Three,6 M KOH,2-100 mV·s-1,1.5,546-1049,55
Ni2(CO3)(OH)2 nanosheets,Three,3 M KOH,0.5-10 A·g-1,0.4,612-1178,56
PPy-PANI double-wall,Three,1 M H2SO4,5-250 mV·s-1,0.6,366-693,58
nanotubes,,,,,,
PANI nanofibers,Three,1 M H2SO4,0.1-10 A·g-1,0.8,20-192,61
PPy nanofibrils,Three,1 M H2SO4,0.1 A·g-1,0.7,280,62
Hollow NiCo2S4 nanoplates,Three,3 M KOH,1-20 A·g-1,0.5,231-437,63
α-F-2O3/MnO2 nanowires,Three,0.7 M H3BO3,1-50 A·g-1,0.6,480-838,70
2D TiS2 nanocrystals,Three,1 M LiClO4,0.5-10 A·g-1,1.2,320-470,71
CoAl/PEDOT nanoarrays,Three,6 M KOH,1-40 A·g-1,0.6,424-672,76
Au-MnO2 core-shell,Two,PVA-LiClO4 gel,0.56 A·g-1,2.0,524,77
nanomesh,,,,,,
CoO/PPy nanowires,Two,3 M NaOH,1-50 mA·cm-2,1.6,647-2223,78
V2O5-PPy nanofibers,Two,PVA-LiCl gel,4.5 mA·cm-2,2.0,412,79
CuO nanowires,Three,2 M KOH,1-5 A·g-1,0.45,102-118,80
Nanoporous Ni(OH)2 films,Two,6 M KOH,0.9-50 A·g-1,1.6,20-192,81
β-Co(OH)2 nanosheets,Two,2 M KOH,1-25 A·g-1,0.5,1530-2080,82
Co3O4 nanostructures,Two,2 M KOH,0.5-2.5 A·g-1,0.8,150-476,83
NiCo2O4 nanosheets,Three,2 M KOH,6-30 A·g-1,0.5,1500-1886,84
