Repository: energy-storage-analysis/LDES-Survey

Energy Storage Material Capital Cost Analysis

This repository contains the codes used to generate the dataset and figures associated with the "A Technoeconomic Survey of Long Duration Energy Storage Viability" Article. More information and interactive visualizations can be found [here](https://mhdlab.github.io/projects/5_ES_TEA/)

The folder structure of the repository is outlined below. Most folders have README files that contain further information.

* cap_cost: The main codes and analysis to form the dataset and figures analyzing the energy capital cost of a wide range of energy storage media. This folder contains the main dataset and individual source datasets used in the work in the form of csv files. 
* es_utils: A package of utility functions used throughout the codebase
* figures: SVG files for schematics used in the main text.
* GESDB: Analysis of the DOE Global Energy Storage Database (Figure 1 in main text)
* lcos: Analysis of the levelized cost of storage. 
* seaborn: Fork of the seaborn library used for tweaked figure generation methods
* SI_docs: Writing and scripts to generate the supporting information document.

## Code Running Overview

In general, Python scripts are meant to be run in their respective folders in a linux shell (i.e. `cd` into their directory). This can be accomplished on windows by installing Git Bash. The `run_all.sh` script in the top folder of the repository is a main script that runs various other shell and Python scripts to form the final dataset and generate the final analysis. This main script also serves as a high level overview of the data flow used in this work, and which folders or sub shell scripts to examine for further information about a specific portion of the process. 

There are various extra scripts, notebooks, etc. that were used throughout the research of this project, but did not contribute to the final figures in the main text or supporting information of this work. Some of these have been kept in case they are useful in the future, but only the scripts outlined in `run_all.sh` have been tested. 

For the final figures, the Inkscape command line tool is used to convert the svg files into tiff. Inkscape must be installed and (on Windows) the the folder that `inkscape.exe` is in must be added to the PATH (as shown [here](https://www.architectryan.com/2018/03/17/add-to-the-path-on-windows-10/)).

## Development notes

requirements.txt generated with `pipreqs . --encoding=utf8 --ignore venv,seaborn --force` then removing `seaborn` and `cpi`.

Kim, H., Boysen, D.A., Newhouse, J.M., Spatocco, B.L., Chung, B., Burke, P.J., Bradwell, D.J., Jiang, K., Tomaszowska, A.A., Wang, K., Wei, W., Ortiz, L.A., Barriga, S.A., Poizeau, S.M., Sadoway, D.R., 2013. Liquid Metal Batteries: Past, Present, and Future. Chem. Rev. 113, 2075–2099. https://doi.org/10/gcv6sw


Liquid metal batteries

File: datasets/pub/kim_2013/tables/table_2.csv
,0,1,2,3,4,5
0,,unit,Na−Sn22,"K−Hg22,23",Na−Bi37,"Li−T-37,42"
1,electrolyte chemistry,,NaCl−NaI,KOH−KBr−KI,NaF−NaCl−NaI,LiF−LiCl−LiI
2,operating temperature,°C,700,325,580,480
3,electrode area,cm2,1a,11.5,45,10
4,interelectrode distance,cm,,1.5,0.4,0.5
5,charge−discharge current,A,0.7,1.0,30,20
6,theoretical capacity,Ah,,,15,1.55
7,discharge capacity,Ah,,0.2,8.5,1.25
8,coulombic eﬃciency,%,95,90−95,80,90
9,open-circuit voltage,V,0.33−0.43,0.70−0.84,0.55−0.75,1.7−1.8
10,discharge voltage,V,,0.4,0.3,1.3
11,test duration,h,744,,12240,>300
12,organizationb,,GM,GM,ANL,ANL

File: datasets/pub/kim_2013/tables/table_7.csv
,0,1,2,3
0,metal,halide salt,solubility (mol %),temp (°C)
1,Li,"LiF149,158",1.0,847
2,,"LiCl149,158",0.5−2.0,640−1000
3,,"LiI149,158",1.0−2.5,468−950
4,Na,"NaF149,153,155",3.0,990
5,,"NaCl149,153,155",2.1,795
6,,"NaBr149,153,155",2.9,740
7,,"NaI149,153,155",1.6,657
8,K,"KF149,152,154",4.9,849
9,,"KCl149,154",11,751
10,,"KBr149,154",19,708
11,,"KI149,154",14,658
12,Rb,"RbF149,156",9.0,773
13,,"RbCl149,156",18,696
14,,"RbI149,156",22,615
15,,"148,149",,
16,Mg,MgCl2,0.20−1.2,714−900
17,,148,,
18,,MgI2,1.3,900−1000
19,,"149,159",,
20,Ca,CaF2,26,1290
21,,"148,149,157",,
22,,CaCl2,2.7−5.7,820−1000
23,,149,,
24,,CaBr2,2.3,827
25,,"148,149",,
26,,CaI2,3.8−9.6,831−1000
27,,148,,
28,Sr,SrF2,20,1000
29,,"148,149,160",,
30,,SrCl2,5.5−25,839−1000
31,,"148,160",,
32,,SrBr2,21−35,900−1000
33,,"148,160",,
34,,SrI2,27−40,900−1000
35,,148,,
36,Ba,BaF2,22,1050
37,,"148,149,160",,
38,,BaCl2,15−30,890−1050
39,,"148,160",,
40,,BaBr2,18−37,900−1050
41,,"148,160",,
42,,BaI2,39,1050
