Repository: energy-storage-analysis/LDES-Survey

Energy Storage Material Capital Cost Analysis

This repository contains the codes used to generate the dataset and figures associated with the "A Technoeconomic Survey of Long Duration Energy Storage Viability" Article. More information and interactive visualizations can be found [here](https://mhdlab.github.io/projects/5_ES_TEA/)

The folder structure of the repository is outlined below. Most folders have README files that contain further information.

* cap_cost: The main codes and analysis to form the dataset and figures analyzing the energy capital cost of a wide range of energy storage media. This folder contains the main dataset and individual source datasets used in the work in the form of csv files. 
* es_utils: A package of utility functions used throughout the codebase
* figures: SVG files for schematics used in the main text.
* GESDB: Analysis of the DOE Global Energy Storage Database (Figure 1 in main text)
* lcos: Analysis of the levelized cost of storage. 
* seaborn: Fork of the seaborn library used for tweaked figure generation methods
* SI_docs: Writing and scripts to generate the supporting information document.

## Code Running Overview

In general, Python scripts are meant to be run in their respective folders in a linux shell (i.e. `cd` into their directory). This can be accomplished on windows by installing Git Bash. The `run_all.sh` script in the top folder of the repository is a main script that runs various other shell and Python scripts to form the final dataset and generate the final analysis. This main script also serves as a high level overview of the data flow used in this work, and which folders or sub shell scripts to examine for further information about a specific portion of the process. 

There are various extra scripts, notebooks, etc. that were used throughout the research of this project, but did not contribute to the final figures in the main text or supporting information of this work. Some of these have been kept in case they are useful in the future, but only the scripts outlined in `run_all.sh` have been tested. 

For the final figures, the Inkscape command line tool is used to convert the svg files into tiff. Inkscape must be installed and (on Windows) the the folder that `inkscape.exe` is in must be added to the PATH (as shown [here](https://www.architectryan.com/2018/03/17/add-to-the-path-on-windows-10/)).

## Development notes

requirements.txt generated with `pipreqs . --encoding=utf8 --ignore venv,seaborn --force` then removing `seaborn` and `cpi`.

File: mat_cost/data/SM_data.csv
SM_name,SM_type,Cp,phase_change_T,sp_latent_heat,mass_density,kth,vol_latent_heat,C_kwh_orig,deltaV,deltaH_thermochem,specific_strength,dielectric_breakdown,dielectric_constant,deltaG_chem,delta_height,specific_capacitance,deltaV_electrolyte,materials,SM_sources,type,original_name,notes
2D TiS2 nanocrystals,pseudocapacitor,,,,,,,,,,,,,,,395.0,1.2,TiS2,Choi 2015,,,
3D Co3O4 nanonetworks,pseudocapacitor,,,,,,,,,,,,,,,797.5,1.5,Co3O4,Choi 2015,,,
3D porous graphene-like carbon,ELDC,,,,,,,,,,,,,,,167.0,2.5,Graphene,Choi 2015,,,
AQDS/Br,flow_battery,,,,,,,57.9,1.0,,,,,,,,,"[('AQDS', 0.5), ('Br2', 0.5)]",Li 2017,Redox flow,,
AS4-3501–6,virial,,,,,,,,,,1077.9384035197988,,,,,,,CFRP,Kale 2018,,,
AS4–8552,virial,,,,,,,,,,1184.844641724794,,,,,,,CFRP,Kale 2018,,,
Al-2024,virial,,,,,,,,,,150.8303249097473,,,,,,,Al,Kale 2018,,,
Al-6061-T6,virial,,,,,,,,,,101.4760147601476,,,,,,,Al,Kale 2018,,,
Al-7075-T6,virial,,,,,,,,,,166.66666666666666,,,,,,,Al,Kale 2018,,,
Al/Mg/Zn (59/33/6),latent_thermal,,443.0,0.0861111111111111,2380.0,,737.8,,,,,,,,,,,"[('Al', 0.59), ('Mg', 0.33), ('Zn', 0.06)]",Alva 2018,,,
Al/Mg/Zn (60/34/6),latent_thermal,,450.3,0.0914166666666666,,,,,,,,,,,,,,"[('Al', 0.6), ('Mg', 0.34), ('Zn', 0.06)]",Alva 2018,,,
Al2O3,dielectric_capacitor,,,,3950.0,,,,,,,500000000.0,10.0,,,,,Al2O3,TODO,,Al2O3 Dielectric Capacitor,"The dielectric breakdown strength is larger for thin films of Aluminum oxide than in bulk samples and is on the order of 500 MV/um.(Hanby et al., 2018; Stellanova, 2012; Talbi et al., 2010) "
Aluminium (Al),latent_thermal,,660.0,0.1102777777777777,,,,,,,,,,,,,,Al,Alok 2021,,,
"Aq-S/air  (Li, H+)",flow_battery,,,,,,,4.6,1.0,,,,,,,,,S,Li 2017,Flow-air,,
"Aq-S/air  (Na, H+)",flow_battery,,,,,,,1.7,1.0,,,,,,,,,S,Li 2017,Flow-air,,
"Aq-S/air  (Na, OH-)",flow_battery,,,,,,,4.0,1.0,,,,,,,,,S,Li 2017,Flow-air,,
"Aq-S/air (Li, OH-)",flow_battery,,,,,,,13.2,1.0,,,,,,,,,S,Li 2017,Flow-air,,
Au-MnO2 core-shell,pseudocapacitor,,,,,,,,,,,,,,,524.0,2.0,"[('Au', 0.5), ('MnO2', 0.5)]",Choi 2015,,,
Ba(OH)2/BaO,thermochemical,,,,,,,,,0.1515194444444444,,,,,,,,Ba(OH)2,Andre 2016,hydroxides,,
Ba/Al,liquid_metal_battery,,,,,,,,0.34,,,,,,,,,"[('Ba', 0.5), ('Al', 0.5)]",Kim 2013,,Ba/Al,
Ba/Bi,liquid_metal_battery,,,,,,,,1.135,,,,,,,,,"[('Ba', 0.5), ('Bi', 0.5)]",Kim 2013,,Ba/Bi,
Ba/Cd,liquid_metal_battery,,,,,,,,,,,,,,,,,"[('Ba', 0.5), ('Cd', 0.5)]",Kim 2013,,Ba/Cd,
Ba/Ga,liquid_metal_battery,,,,,,,,,,,,,,,,,"[('Ba', 0.5), ('Ga', 0.5)]",Kim 2013,,Ba/Ga,
Ba/Hg,liquid_metal_battery,,,,,,,,,,,,,,,,,"[('Ba', 0.5), ('Hg', 0.5)]",Kim 2013,,Ba/Hg,
Ba/In,liquid_metal_battery,,,,,,,,,,,,,,,,,"[('Ba', 0.5), ('In', 0.5)]",Kim 2013,,Ba/In,
Ba/Pb,liquid_metal_battery,,,,,,,,0.8400000000000001,,,,,,,,,"[('Ba', 0.5), ('Pb', 0.5)]",Kim 2013,,Ba/Pb,
Ba/Sb,liquid_metal_battery,,,,,,,,1.275,,,,,,,,,"[('Ba', 0.5), ('Sb', 0.5)]",Kim 2013,,Ba/Sb,
Ba/Sn,liquid_metal_battery,,,,,,,,0.895,,,,,,,,,"[('Ba', 0.5), ('Sn', 0.5)]",Kim 2013,,Ba/Sn,
Ba/Te,liquid_metal_battery,,,,,,,,,,,,,,,,,"[('Ba', 0.5), ('Te', 0.5)]",Kim 2013,,Ba/Te,
Ba/Tl,liquid_metal_battery,,,,,,,,,,,,,,,,,"[('Ba', 0.5), ('Tl', 0.5)]",Kim 2013,,Ba/Tl,
Ba/Zn,liquid_metal_battery,,,,,,,,,,,,,,,,,"[('Ba', 0.5), ('Zn', 0.5)]",Kim 2013,,Ba/Zn,
BaCO3/BaO,thermochemical,,,,,,,,,0.2323888888888889,,,,,,,,BaCO3,Andre 2016,carbonates,,
BaO2/BaO,thermochemical,,,,,,,,,0.1201666666666666,,,,,,,,BaO,Andre 2016,oxides,,
Basalt,sensible_thermal,0.0004083333333333,,,,3.2,,,,,,,,,,,,Stone,Alva 2018,,,
Be(OH)2/BeO,thermochemical,,,,,,,,,0.3308333333333333,,,,,,,,Be(OH)2,Andre 2016,hydroxides,,
Block Stacking,gravitational,,,,,,,,,,,,,,100.0,,,Stone,,,Block Stacking,
Boron (B),latent_thermal,,2350.0,1.2777777777777777,,,,,,,,,,,,,,B,Alok 2021,,,
C6/LCO,integrated_battery,,,,,,,98.3,3.0,,,,,,,,,"[('Graphite', 0.5), ('LCO', 0.5)]",Li 2017,Li ion  (C6 anode),,
C6/LFP,integrated_battery,,,,,,,44.0,3.0,,,,,,,,,"[('Graphite', 0.5), ('LFP', 0.5)]",Li 2017,Li ion  (C6 anode),,
C6/LMNO,integrated_battery,,,,,,,51.3,3.0,,,,,,,,,"[('Graphite', 0.5), ('LMNO', 0.5)]",Li 2017,Li ion  (C6 anode),,
C6/LMO,integrated_battery,,,,,,,45.6,3.0,,,,,,,,,"[('Graphite', 0.5), ('LMO', 0.5)]",Li 2017,Li ion  (C6 anode),,
C6/LMP,integrated_battery,,,,,,,36.3,3.0,,,,,,,,,"[('Graphite', 0.5), ('LMP', 0.5)]",Li 2017,Li ion  (C6 anode),,
C6/LRMO LMNO,integrated_battery,,,,,,,35.6,3.0,,,,,,,,,"[('Graphite', 0.5), ('LRMO LMNO', 0.5)]",Li 2017,Li ion  (C6 anode),,
C6/NCA,integrated_battery,,,,,,,68.3,3.0,,,,,,,,,"[('Graphite', 0.5), ('NCA', 0.5)]",Li 2017,Li ion  (C6 anode),,
C6/NCM111,integrated_battery,,,,,,,51.3,3.0,,,,,,,,,"[('Graphite', 0.5), ('NCM111', 0.5)]",Li 2017,Li ion  (C6 anode),,
C6/NCM622,integrated_battery,,,,,,,47.1,3.0,,,,,,,,,"[('Graphite', 0.5), ('NCM622', 0.5)]",Li 2017,Li ion  (C6 anode),,
Ca(OH)2/CaO,thermochemical,,,,,,,,,0.3755555555555555,,,,,,,,Ca(OH)2,Andre 2016,hydroxides,,
Ca/Al,liquid_metal_battery,,,,,,,,0.425,,,,,,,,,"[('Ca', 0.5), ('Al', 0.5)]",Kim 2013,,Ca/Al,
Ca/Bi,liquid_metal_battery,,,,,,,,0.845,,,,,,,,,"[('Ca', 0.5), ('Bi', 0.5)]",Kim 2013,,Ca/Bi,
Ca/Cd,liquid_metal_battery,,,,,,,,,,,,,,,,,"[('Ca', 0.5), ('Cd', 0.5)]",Kim 2013,,Ca/Cd,
Ca/Ga,liquid_metal_battery,,,,,,,,,,,,,,,,,"[('Ca', 0.5), ('Ga', 0.5)]",Kim 2013,,Ca/Ga,
Ca/Hg,liquid_metal_battery,,,,,,,,,,,,,,,,,"[('Ca', 0.5), ('Hg', 0.5)]",Kim 2013,,Ca/Hg,
Ca/In,liquid_metal_battery,,,,,,,,0.48,,,,,,,,,"[('Ca', 0.5), ('In', 0.5)]",Kim 2013,,Ca/In,
Ca/Pb,liquid_metal_battery,,,,,,,,0.595,,,,,,,,,"[('Ca', 0.5), ('Pb', 0.5)]",Kim 2013,,Ca/Pb,
Ca/Sb,liquid_metal_battery,,,,,,,,0.99,,,,,,,,,"[('Ca', 0.5), ('Sb', 0.5)]",Kim 2013,,Ca/Sb,
Ca/Sn,liquid_metal_battery,,,,,,,,0.64,,,,,,,,,"[('Ca', 0.5), ('Sn', 0.5)]",Kim 2013,,Ca/Sn,
Ca/Te,liquid_metal_battery,,,,,,,,,,,,,,,,,"[('Ca', 0.5), ('Te', 0.5)]",Kim 2013,,Ca/Te,
Ca/Tl,liquid_metal_battery,,,,,,,,,,,,,,,,,"[('Ca', 0.5), ('Tl', 0.5)]",Kim 2013,,Ca/Tl,
Ca/Zn,liquid_metal_battery,,,,,,,,0.305,,,,,,,,,"[('Ca', 0.5), ('Zn', 0.5)]",Kim 2013,,Ca/Zn,
CaCO3,latent_thermal,,1330.0,0.0394444444444444,2930.0,,416.1,,,,,,,,,,,CaCO3,"Alok 2021, Alva 2018",,,
CaCO3/CaO,thermochemical,,,,,,,,,0.4602222222222222,,,,,,,,CaCO3,Andre 2016,carbonates,,
CaCl2,latent_thermal,,772.0,0.0702777777777777,2150.0,,544.0,,,,,,,,,,,CaCl2,"Alok 2021, Alva 2018",,,
CaF2,latent_thermal,,1418.0,0.10722222222222219,3180.0,,1243.4,,,,,,,,,,,CaF2,"Alok 2021, Alva 2018",,,
CaSO4,latent_thermal,,1460.0,0.0563888888888888,2320.0,,471.0,,,,,,,,,,,CaSO4,Alva 2018,,,
Carbon nanosheets,ELDC,,,,,,,,,,,,,,,198.5,3.5,Graphite,Choi 2015,,,
Carbon-Steel-1020,virial,,,,,,,,,,54.79591836734694,,,,,,,Steel,Kale 2018,,,
Carbonization of carbon hydrates,ELDC,,,,,,,,,,,,,,,140.0,0.8,Graphite,Choi 2015,,,
Carbonized hollow nanocarbon,ELDC,,,,,,,,,,,,,,,171.5,0.9,Graphite,Choi 2015,,,
Cd(OH)2/CdO,thermochemical,,,,,,,,,0.1137222222222222,,,,,,,,Cd(OH)2,Andre 2016,hydroxides,,
CdCO3/CdO,thermochemical,,,,,,,,,0.1555833333333333,,,,,,,,CdCO3,Andre 2016,carbonates,,
CdSO4/CdO,thermochemical,,,,,,,,,0.4723611111111111,,,,,,,,CdSO4,Andre 2016,sulfates,,
Chromium (Cr),latent_thermal,,2180.0,0.1111111111111111,,,,,,,,,,,,,,Cr,Alok 2021,,,
Co3O4 nanostructures,pseudocapacitor,,,,,,,,,,,,,,,313.0,0.8,Co3O4,Choi 2015,,,
Co3O4/CoO,thermochemical,,,,,,,,,0.2266944444444444,,,,,,,,Co3O4,Andre 2016,oxides,,
CoAl/PEDOT nanoarrays,pseudocapacitor,,,,,,,,,,,,,,,548.0,0.6,"[('Co', 0.25), ('Al', 0.25), ('PEDOT', 0.5)]",Choi 2015,,,
CoCl2 nanostructures,pseudocapacitor,,,,,,,,,,,,,,,1962.0,0.45,CoCl2,Choi 2015,,,
CoO/PPy nanowires,pseudocapacitor,,,,,,,,,,,,,,,1435.0,1.6,"[('CoO', 0.5), ('PPy', 0.5)]",Choi 2015,,,
CoSO4/CoO,thermochemical,,,,,,,,,0.5906388888888889,,,,,,,,CoSO4,Andre 2016,sulfates,,
Copper (Cu),latent_thermal,,1356.0,0.0536111111111111,,,,,,,,,,,,,,Cu,Alok 2021,,,
Cr5O12/Cr2O3,thermochemical,,,,,,,,,0.0775277777777777,,,,,,,,Cr2O3,Andre 2016,oxides,,
Cu/Cu,flow_battery,,,,,,,53.0,1.0,,,,,,,,,Cr,Li 2017,Redox flow,,
Cu/P/Si (83/10/7),latent_thermal,,840.0,0.0255555555555555,6880.0,,633.0,,,,,,,,,,,"[('Cu', 0.83), ('P', 0.1), ('Metallurgical Silicon', 0.07)]",Alva 2018,,,
Cu/Si (80/20),latent_thermal,,803.0,0.0547222222222222,6600.0,,1300.2,,,,,,,,,,,"[('Cu', 0.8), ('Metallurgical Silicon', 0.2)]",Alva 2018,,,
CuO nanowires,pseudocapacitor,,,,,,,,,,,,,,,110.0,0.45,CuO,Choi 2015,,,
CuO/Cu2O,thermochemical,,,,,,,,,0.2250555555555555,,,,,,,,CuO,Andre 2016,oxides,,
CuSO4/CuO,thermochemical,,,,,,,,,0.52275,,,,,,,,CuSO4,Andre 2016,sulfates,,
Dowtherm A,sensible_thermal,0.0004527777777777,,,,0.1083,,,,,,,,,,,,Dowtherm,Alva 2018,,,
E-Glass Epoxy,virial,,,,,,,,,,398.60308285163774,,,,,,,GRE,Kale 2018,,,
Fe/Fe,flow_battery,,,,,,,15.5,1.0,,,,,,,,,Fe,Li 2017,Redox flow,,
Fe2O3/Fe3O4,thermochemical,,,,,,,,,0.1348888888888889,,,,,,,,Iron Ore,Andre 2016,oxides,,
FeSO4/FeO,thermochemical,,,,,,,,,0.6332722222222222,,,,,,,,FeSO4,Andre 2016,sulfates,,
GO-activate carbon,ELDC,,,,,,,,,,,,,,,122.5,3.5,Graphene Oxide,Choi 2015,,,
Granite,sensible_thermal,0.0002499999999999,,,,2.8,,,,,,,,,,,,Stone,Alva 2018,,,
Graphene-coated CNTs,ELDC,,,,,,,,,,,,,,,95.0,3.0,"[('Graphene', 0.5), ('CNT', 0.5)]",Choi 2015,,,
Graphene/CNF,ELDC,,,,,,,,,,,,,,,174.0,1.5,"[('Graphene', 0.5), ('Graphite', 0.5)]",Choi 2015,,,
Graphene/CNT,ELDC,,,,,,,,,,,,,,,199.0,4.0,"[('Graphene', 0.5), ('CNT', 0.5)]",Choi 2015,,,
Graphene/CNT composite fibers,ELDC,,,,,,,,,,,,,,,20.5,0.8,"[('Graphene', 0.5), ('CNT', 0.5)]",Choi 2015,,,
Graphene/carbon,ELDC,,,,,,,,,,,,,,,175.0,3.5,"[('Graphene', 0.5), ('Graphite', 0.5)]",Choi 2015,,,
"HITEC XL, NaNO3e KNO3eCa(NO3)2",sensible_thermal,0.0004019444444444,,,,0.519,,,,,,,,,,,,HITEC,Alva 2018,,,
"HITEC, NaNO3eKNO3e NaNO2",sensible_thermal,0.0004336111111111,,,,0.6,,,,,,,,,,,,HITEC,Alva 2018,,,
Halogen-containing nanoporous carbon,ELDC,,,,,,,,,,,,,,,211.5,1.0,Graphite,Choi 2015,,,
Hollow NiCo2S4 nanoplates,pseudocapacitor,,,,,,,,,,,,,,,334.0,0.5,NiCo2S4,Choi 2015,,,
ICB,flow_battery,,,,,,,28.3,1.0,,,,,,,,,Cr,Li 2017,Redox flow,,
IM7-8551–7,virial,,,,,,,,,,1318.2973316391358,,,,,,,CFRP,Kale 2018,,,
IM7–8552,virial,,,,,,,,,,1389.168765743073,,,,,,,CFRP,Kale 2018,,,
Iron Ore,sensible_thermal,0.00025,,,,,,,,,,,,,,,,Iron Ore,Grosu 2017,,Magnetite,TODO: approximate from graph average by eye
K/Al,liquid_metal_battery,,,,,,,,,,,,,,,,,"[('K', 0.5), ('Al', 0.5)]",Kim 2013,,K/Al,
K/Bi,liquid_metal_battery,,,,,,,,0.675,,,,,,,,,"[('K', 0.5), ('Bi', 0.5)]",Kim 2013,,K/Bi,
K/Cd,liquid_metal_battery,,,,,,,,,,,,,,,,,"[('K', 0.5), ('Cd', 0.5)]",Kim 2013,,K/Cd,
K/Ga,liquid_metal_battery,,,,,,,,,,,,,,,,,"[('K', 0.5), ('Ga', 0.5)]",Kim 2013,,K/Ga,
K/Hg,liquid_metal_battery,,,,,,,,0.395,,,,,,,,,"[('K', 0.5), ('Hg', 0.5)]",Kim 2013,,K/Hg,
K/In,liquid_metal_battery,,,,,,,,0.13,,,,,,,,,"[('K', 0.5), ('In', 0.5)]",Kim 2013,,K/In,
K/Pb,liquid_metal_battery,,,,,,,,0.33,,,,,,,,,"[('K', 0.5), ('Pb', 0.5)]",Kim 2013,,K/Pb,
K/Sb,liquid_metal_battery,,,,,,,,0.775,,,,,,,,,"[('K', 0.5), ('Sb', 0.5)]",Kim 2013,,K/Sb,
K/Sn,liquid_metal_battery,,,,,,,,,,,,,,,,,"[('K', 0.5), ('Sn', 0.5)]",Kim 2013,,K/Sn,
K/Te,liquid_metal_battery,,,,,,,,1.785,,,,,,,,,"[('K', 0.5), ('Te', 0.5)]",Kim 2013,,K/Te,
K/Tl,liquid_metal_battery,,,,,,,,0.255,,,,,,,,,"[('K', 0.5), ('Tl', 0.5)]",Kim 2013,,K/Tl,
K/Zn,liquid_metal_battery,,,,,,,,,,,,,,,,,"[('K', 0.5), ('Zn', 0.5)]",Kim 2013,,K/Zn,
K2CO3,latent_thermal,,897.0,0.0608333333333333,2290.0,,540.4,,,,,,,,,,,K2CO3,"Alok 2021, Alva 2018",,,
K2SO4,latent_thermal,,1069.0,0.0588888888888888,2660.0,,563.9,,,,,,,,,,,K2SO4,Alva 2018,,,
KCl,latent_thermal,,771.0,0.0980555555555555,1980.0,,698.9,,,,,,,,,,,KCl,"Alok 2021, Alva 2018",,,
KF,latent_thermal,,858.0,0.13541666666666666,2370.0,,1109.2,,,,,,,,,,,KF,"Alok 2021, Alva 2018",,,
KNO3,latent_thermal,,335.0,0.0738888888888888,2109.0,0.5,561.0,,,,,,,,,,,KNO3,Alva 2018,,,
KOH,latent_thermal,,380.0,0.0416666666666666,2040.0,,306.0,,,,,,,,,,,KOH,Alva 2018,,,
Kevlar-49 Epoxy,virial,,,,,,,,,,597.1820809248555,,,,,,,KFRP,Kale 2018,,,
LTO/LMO,integrated_battery,,,,,,,90.1,3.0,,,,,,,,,"[('LTO', 0.5), ('LMO', 0.5)]",Li 2017,Li ion  (C6 anode),,
Lead(44.5%)ebismuth(55.5%) eutectic (LBE),sensible_thermal,3.888888888888889e-05,,,,14.9,,,,,,,,,,,,"[('Pb', 0.445), ('Bi', 0.555)]",Alva 2018,,,
Li/Al,liquid_metal_battery,,,,,,,,0.3,,,,,,,,,"[('Li', 0.5), ('Al', 0.5)]",Kim 2013,,Li/Al,
Li/Bi,liquid_metal_battery,,,,,,,,0.815,,,,,,,,,"[('Li', 0.5), ('Bi', 0.5)]",Kim 2013,,Li/Bi,
Li/Cd,liquid_metal_battery,,,,,,,,0.465,,,,,,,,,"[('Li', 0.5), ('Cd', 0.5)]",Kim 2013,,Li/Cd,
Li/Ga,liquid_metal_battery,,,,,,,,0.58,,,,,,,,,"[('Li', 0.5), ('Ga', 0.5)]",Kim 2013,,Li/Ga,
Li/Hg,liquid_metal_battery,,,,,,,,,,,,,,,,,"[('Li', 0.5), ('Hg', 0.5)]",Kim 2013,,Li/Hg,
Li/In,liquid_metal_battery,,,,,,,,0.525,,,,,,,,,"[('Li', 0.5), ('In', 0.5)]",Kim 2013,,Li/In,
Li/LCO,integrated_battery,,,,,,,90.3,3.0,,,,,,,,,"[('Li', 0.5), ('LCO', 0.5)]",Li 2017,Lithium metal,,
Li/MoS2,integrated_battery,,,,,,,35.7,3.0,,,,,,,,,"[('Li', 0.5), ('MoS2', 0.5)]",Li 2017,Lithium metal,,
Li/Pb,liquid_metal_battery,,,,,,,,0.55,,,,,,,,,"[('Li', 0.5), ('Pb', 0.5)]",Kim 2013,,Li/Pb,
Li/Pb2Sb,integrated_battery,,,,,,,64.1,1.0,,,,,,,,,"[('Li', 0.25), ('Pb', 0.5), ('Sb', 0.25)]",Li 2017,High temperature,,
Li/S,integrated_battery,,,,,,,13.7,3.0,,,,,,,,,"[('Li', 0.5), ('S', 0.5)]",Li 2017,Lithium metal,,
Li/Sb,liquid_metal_battery,,,,,,,,0.92,,,,,,,,,"[('Li', 0.5), ('Sb', 0.5)]",Kim 2013,,Li/Sb,
Li/Sn,liquid_metal_battery,,,,,,,,0.635,,,,,,,,,"[('Li', 0.5), ('Sn', 0.5)]",Kim 2013,,Li/Sn,
Li/Te,liquid_metal_battery,,,,,,,,1.73,,,,,,,,,"[('Li', 0.5), ('Te', 0.5)]",Kim 2013,,Li/Te,
Li/TiS2,integrated_battery,,,,,,,192.1,3.0,,,,,,,,,"[('Li', 0.5), ('TiS2', 0.5)]",Li 2017,Lithium metal,,
Li/Tl,liquid_metal_battery,,,,,,,,,,,,,,,,,"[('Li', 0.5), ('Tl', 0.5)]",Kim 2013,,Li/Tl,
Li/Zn,liquid_metal_battery,,,,,,,,0.19,,,,,,,,,"[('Li', 0.5), ('Zn', 0.5)]",Kim 2013,,Li/Zn,
Li/air,integrated_battery,,,,,,,45.5,3.0,,,,,,,,,Li,Li 2017,Lithium metal,,
Li2CO3,latent_thermal,,732.0,0.1413888888888889,2110.0,,1074.0,,,,,,,,,,,Li2CO3,"Alok 2021, Alva 2018",,,
Li2O2/Li2O,thermochemical,,,,,,,,,0.2071944444444444,,,,,,,,Li2O,Andre 2016,oxides,,
Li2SO4,latent_thermal,,858.0,0.0233333333333333,2220.0,,186.5,,,,,,,,,,,Li2SO4,Alva 2018,,,
LiCl,latent_thermal,,610.0,0.11902777777777775,2070.0,,912.9,,,,,,,,,,,LiCl,"Alok 2021, Alva 2018",,,
LiF,latent_thermal,,850.0,0.2895833333333333,2640.0,,2756.2,,,,,,,,,,,LiF,"Alok 2021, Alva 2018",,,
LiOH,latent_thermal,,462.0,0.2425,1460.0,,1274.6,,,,,,,,,,,LiOH,Alva 2018,,,
Magnesium (Mg),latent_thermal,,661.0,0.1077777777777777,,,,,,,,,,,,,,Mg,Alok 2021,,,
Marble,sensible_thermal,0.0002361111111111,,,,7.7,,,,,,,,,,,,Stone,Alva 2018,,,
Mesoporous carbon nanosheets,ELDC,,,,,,,,,,,,,,,115.0,2.7,Graphite,Choi 2015,,,
Mesoporous graphene nanoballs,ELDC,,,,,,,,,,,,,,,206.0,0.8,Graphene,Choi 2015,,,
Metallurgical Silicon,latent_thermal,,,0.516,,,,,,,,,,,,,,Metallurgical Silicon,Ray 2021,,Silicon,https://www.sciencedirect.com/science/article/abs/pii/S2213138821002599
Mg (NO3)2,latent_thermal,,426.0,,,,,,,,,,,,,,,Mg(NO3)2,Alva 2018,,,
Mg(OH)2/MgO,thermochemical,,,,,,,,,0.3702777777777777,,,,,,,,Mg(OH)2,Andre 2016,hydroxides,,
Mg/Al,liquid_metal_battery,,,,,,,,0.135,,,,,,,,,"[('Mg', 0.5), ('Al', 0.5)]",Kim 2013,,Mg/Al,
Mg/Bi,liquid_metal_battery,,,,,,,,0.325,,,,,,,,,"[('Mg', 0.5), ('Bi', 0.5)]",Kim 2013,,Mg/Bi,
Mg/Ca (84/16),latent_thermal,,790.0,0.0755555555555555,1380.0,,375.4,,,,,,,,,,,"[('Mg', 0.84), ('Ca', 0.16)]",Alva 2018,,,
Mg/Cd,liquid_metal_battery,,,,,,,,0.15,,,,,,,,,"[('Mg', 0.5), ('Cd', 0.5)]",Kim 2013,,Mg/Cd,
Mg/Cu/Zn (60/25/15),latent_thermal,,452.0,0.0705555555555555,2800.0,,711.2,,,,,,,,,,,"[('Mg', 0.6), ('Cu', 0.25), ('Zn', 0.15)]",Alva 2018,,,
Mg/Ga,liquid_metal_battery,,,,,,,,0.195,,,,,,,,,"[('Mg', 0.5), ('Ga', 0.5)]",Kim 2013,,Mg/Ga,
Mg/Hg,liquid_metal_battery,,,,,,,,,,,,,,,,,"[('Mg', 0.5), ('Hg', 0.5)]",Kim 2013,,Mg/Hg,
Mg/In,liquid_metal_battery,,,,,,,,0.175,,,,,,,,,"[('Mg', 0.5), ('In', 0.5)]",Kim 2013,,Mg/In,
Mg/Pb,liquid_metal_battery,,,,,,,,0.1699999999999999,,,,,,,,,"[('Mg', 0.5), ('Pb', 0.5)]",Kim 2013,,Mg/Pb,
Mg/Sb,liquid_metal_battery,,,,,,,,0.45,,,,,,,,,"[('Mg', 0.5), ('Sb', 0.5)]",Kim 2013,,Mg/Sb,
Mg/Si/Zn (47/38/15),latent_thermal,,800.0,0.0872222222222222,,,,,,,,,,,,,,"[('Mg', 0.47), ('Metallurgical Silicon', 0.38), ('Zn', 0.15)]",Alva 2018,,,
Mg/Sn,liquid_metal_battery,,,,,,,,0.27,,,,,,,,,"[('Mg', 0.5), ('Sn', 0.5)]",Kim 2013,,Mg/Sn,
Mg/Te,liquid_metal_battery,,,,,,,,,,,,,,,,,"[('Mg', 0.5), ('Te', 0.5)]",Kim 2013,,Mg/Te,
Mg/Ti2S4,integrated_battery,,,,,,,358.7,1.0,,,,,,,,,"[('Mg', 0.25), ('TiS2', 0.75)]",Li 2017,Mg2+ based,,
Mg/Tl,liquid_metal_battery,,,,,,,,0.175,,,,,,,,,"[('Mg', 0.5), ('Tl', 0.5)]",Kim 2013,,Mg/Tl,
Mg/Zn,liquid_metal_battery,,,,,,,,0.145,,,,,,,,,"[('Mg', 0.5), ('Zn', 0.5)]",Kim 2013,,Mg/Zn,
Mg2CO3,latent_thermal,,,0.1938888888888889,,,,,,,,,,,,,,Mg2CO3,Alok 2021,,,
MgCO3/MgO,thermochemical,,,,,,,,,0.3261111111111111,,,,,,,,MgCO3,Andre 2016,carbonates,,
MgCl2,latent_thermal,,714.0,0.1258333333333333,2320.0,,1048.6,,,,,,,,,,,MgCl2,"Alok 2021, Alva 2018",,,
MgF2,latent_thermal,,,0.2605555555555555,,,,,,,,,,,,,,MgF2,Alok 2021,,,
MgO2/MgO,thermochemical,,,,,,,,,0.1057222222222222,,,,,,,,MgO,Andre 2016,oxides,,
MgSO4,latent_thermal,,1130.0,0.0338888888888888,2660.0,,324.5,,,,,,,,,,,MgSO4,Alva 2018,,,
MgSO4/MgO,thermochemical,,,,,,,,,0.8048611111111111,,,,,,,,MgSO4,Andre 2016,sulfates,,
Mn(OH)2/MnO,thermochemical,,,,,,,,,0.2094444444444444,,,,,,,,Mn(OH)2,Andre 2016,hydroxides,,
Mn2O3/Mn3O4,thermochemical,,,,,,,,,0.0528055555555555,,,,,,,,Mn2O2,Andre 2016,oxides,,
Mn3O4/MnO,thermochemical,,,,,,,,,0.2362777777777777,,,,,,,,MnO2,Andre 2016,oxides,,
MnSO4/MnO,thermochemical,,,,,,,,,0.65825,,,,,,,,MnSO4,Andre 2016,sulfates,,
N-doped 3D nanoporous carbon,ELDC,,,,,,,,,,,,,,,265.0,1.0,Graphite,Choi 2015,,,
N-doped carbon nanosheets,ELDC,,,,,,,,,,,,,,,165.0,1.0,Graphite,Choi 2015,,,
N-doped carbon nanospheres,ELDC,,,,,,,,,,,,,,,128.0,1.0,Graphite,Choi 2015,,,
N-doped nanoporous carbon,ELDC,,,,,,,,,,,,,,,165.0,1.0,Graphite,Choi 2015,,,
NTP/NMO,integrated_battery,,,,,,,212.4,1.0,,,,,,,,,"[('NTP', 0.5), ('NMO', 0.5)]",Li 2017,Na ion (aqueous),,
Na/Al,liquid_metal_battery,,,,,,,,,,,,,,,,,"[('Na', 0.5), ('Al', 0.5)]",Kim 2013,,Na/Al,
Na/Bi,liquid_metal_battery,,,,,,,,0.605,,,,,,,,,"[('Na', 0.5), ('Bi', 0.5)]",Kim 2013,,Na/Bi,
Na/Cd,liquid_metal_battery,,,,,,,,0.12,,,,,,,,,"[('Na', 0.5), ('Cd', 0.5)]",Kim 2013,,Na/Cd,
Na/Ga,liquid_metal_battery,,,,,,,,0.105,,,,,,,,,"[('Na', 0.5), ('Ga', 0.5)]",Kim 2013,,Na/Ga,
Na/Hg,liquid_metal_battery,,,,,,,,0.4,,,,,,,,,"[('Na', 0.5), ('Hg', 0.5)]",Kim 2013,,Na/Hg,
Na/In,liquid_metal_battery,,,,,,,,0.18,,,,,,,,,"[('Na', 0.5), ('In', 0.5)]",Kim 2013,,Na/In,
Na/NiCl2,integrated_battery,,,,,,,6.6,1.0,,,,,,,,,"[('Na', 0.5), ('NiCl2(H2O)6', 0.5)]",Li 2017,High temperature,,
Na/P2-NMO,integrated_battery,,,,,,,38.9,3.0,,,,,,,,,"[('Na', 0.5), ('P2_NMO', 0.5)]",Li 2017,Na ion (nonaqueous),,
Na/Pb,liquid_metal_battery,,,,,,,,0.3349999999999999,,,,,,,,,"[('Na', 0.5), ('Pb', 0.5)]",Kim 2013,,Na/Pb,
Na/S,integrated_battery,,,,,,,1.6,1.0,,,,,,,,,"[('Na', 0.5), ('S', 0.5)]",Li 2017,High temperature,,
Na/Sb,liquid_metal_battery,,,,,,,,0.735,,,,,,,,,"[('Na', 0.5), ('Sb', 0.5)]",Kim 2013,,Na/Sb,
Na/Sn,liquid_metal_battery,,,,,,,,0.335,,,,,,,,,"[('Na', 0.5), ('Sn', 0.5)]",Kim 2013,,Na/Sn,
Na/Te,liquid_metal_battery,,,,,,,,1.595,,,,,,,,,"[('Na', 0.5), ('Te', 0.5)]",Kim 2013,,Na/Te,
Na/Tl,liquid_metal_battery,,,,,,,,0.265,,,,,,,,,"[('Na', 0.5), ('Tl', 0.5)]",Kim 2013,,Na/Tl,
Na/Zn,liquid_metal_battery,,,,,,,,,,,,,,,,,"[('Na', 0.5), ('Zn', 0.5)]",Kim 2013,,Na/Zn,
Na2CO3,latent_thermal,,854.0,0.06124999999999996,2533.0,,699.1,,,,,,,,,,,Na2CO3,"Alok 2021, Alva 2018",,,
Na2SO4,latent_thermal,,884.0,0.0458333333333333,2680.0,,442.2,,,,,,,,,,,Na2SO4,Alva 2018,,,
NaCl,latent_thermal,,802.0,0.12527777777777774,2160.0,,907.2,,,,,,,,,,,NaCl,"Alok 2021, Alva 2018",,,
NaF,latent_thermal,,996.0,0.2205555555555555,2558.0,,2031.1,,,,,,,,,,,NaF,"Alok 2021, Alva 2018",,,
NaNO3,latent_thermal,,306.0,0.0477777777777777,2261.0,,388.9,,,,,,,,,,,NaNO3,Alva 2018,,,
NaOH,latent_thermal,,318.0,0.0458333333333333,2100.0,,346.5,,,,,,,,,,,NaOH,Alva 2018,,,
Nanofibers/mesoporous carbon,ELDC,,,,,,,,,,,,,,,85.5,0.8,Graphite,Choi 2015,,,
Nanoporous Ni(OH)2 films,pseudocapacitor,,,,,,,,,,,,,,,106.0,1.6,Ni(OH)2,Choi 2015,,,
Nanoporous carbon,ELDC,,,,,,,,,,,,,,,129.0,3.5,Graphite,Choi 2015,,,
Nanoporous carbon foams,ELDC,,,,,,,,,,,,,,,252.0,1.1,Graphite,Choi 2015,,,
Ni(OH)2/NiO,thermochemical,,,,,,,,,0.1433333333333333,,,,,,,,Ni(OH)2,Andre 2016,hydroxides,,
Ni2(CO3)(OH)2 nanosheets,pseudocapacitor,,,,,,,,,,,,,,,895.0,0.4,(CO3)(OH)2,Choi 2015,,,
NiCd,integrated_battery,,,,,,,66.0,1.0,,,,,,,,,"[('Cd(OH)2', 0.5), ('Ni(OH)2', 0.5)]",Li 2017,NiCd,,
NiCo2(OH)6 nanotubes,pseudocapacitor,,,,,,,,,,,,,,,184.5,0.5,NiCo2(OH)6,Choi 2015,,,
NiCo2O4 nanosheets,pseudocapacitor,,,,,,,,,,,,,,,1693.0,0.5,NiCo2O4,Choi 2015,,,
NiMH,integrated_battery,,,,,,,82.8,1.0,,,,,,,,,"[('LaNi5', 0.5), ('Ni(OH)2', 0.5)]",Li 2017,NiMH,,
NiO nanoblocks,pseudocapacitor,,,,,,,,,,,,,,,1008.0,0.6,NiO,Choi 2015,,,
NiSO4/NiO,thermochemical,,,,,,,,,0.3998333333333334,,,,,,,,NiSO4,Andre 2016,sulfates,,
Nickel (Ni),latent_thermal,,1728.0,0.0833333333333333,,,,,,,,,,,,,,Ni,Alok 2021,,,
Oxygen-rich nanoporous carbon,ELDC,,,,,,,,,,,,,,,253.5,1.0,Graphite,Choi 2015,,,
PANI nanofibers,pseudocapacitor,,,,,,,,,,,,,,,106.0,0.8,PANI,Choi 2015,,,
PANI nanotubes,pseudocapacitor,,,,,,,,,,,,,,,686.5,0.5,PANI,Choi 2015,,,
PPy nanofibrils,pseudocapacitor,,,,,,,,,,,,,,,280.0,0.7,PPy,Choi 2015,,,
PPy-PANI double-wall,pseudocapacitor,,,,,,,,,,,,,,,529.5,0.6,"[('PPy', 0.5), ('PANI', 0.5)]",Choi 2015,,,
PPy-clay core-shell nanoarrays,pseudocapacitor,,,,,,,,,,,,,,,2046.0,1.2,PPy,Choi 2015,,,
PPy-sepiolite nanocomposites,pseudocapacitor,,,,,,,,,,,,,,,165.0,1.0,"[('PPy', 0.5), ('sepiolite', 0.5)]",Choi 2015,,,
PSB,flow_battery,,,,,,,7.4,1.0,,,,,,,,,"[('S',0.5), ('Br2', 0.5)]",Li 2017,Redox flow,,
Pb acid,integrated_battery,,,,,,,12.4,1.0,,,,,,,,,Pb,Li 2017,Pb acid,,
PbCO3/PbO,thermochemical,,,,,,,,,0.0872222222222222,,,,,,,,PbCO3,Andre 2016,carbonates,,
PbO2/PbO,thermochemical,,,,,,,,,0.0641388888888888,,,,,,,,PbO,Andre 2016,oxides,,
Polythiophene nanostructures,pseudocapacitor,,,,,,,,,,,,,,,162.5,4.0,Polythiophene,Choi 2015,,,
Porous CNTs,ELDC,,,,,,,,,,,,,,,582.0,0.7,CNT,Choi 2015,,,
Porous carbon nanowhiskers,ELDC,,,,,,,,,,,,,,,167.5,1.0,Graphite,Choi 2015,,,
Porous carbon/CNTs,ELDC,,,,,,,,,,,,,,,181.0,0.9,"[('Graphite', 0.5), ('CNT', 0.5)]",Choi 2015,,,
PtO2/PtO,thermochemical,,,,,,,,,0.0768055555555555,,,,,,,,PtO2,Andre 2016,oxides,,
Pumped Hydro,gravitational,,,,,,,,,,,,,,300.0,,,Water Reservoir Excavation,,,Pumped Hydro,
Quartzite,sensible_thermal,0.0002361111111111,,,,2.0,,,,,,,,,,,,Stone,Alva 2018,,,
RGO/CNT,ELDC,,,,,,,,,,,,,,,216.0,1.0,"[('Graphene Oxide', 0.5), ('CNT', 0.5)]",Choi 2015,,,
Rh2O3/Rh2O,thermochemical,,,,,,,,,0.2728055555555556,,,,,,,,Rh2O3,Andre 2016,oxides,,
S-2 Glass Epoxy,virial,,,,,,,,,,743.6026091319618,,,,,,,GRE,Kale 2018,,,
Sb2O5/SbO2,thermochemical,,,,,,,,,0.0584444444444444,,,,,,,,Sb2O5,Andre 2016,oxides,,
Si/LCO,integrated_battery,,,,,,,97.2,3.0,,,,,,,,,"[('Polysilicon', 0.5), ('LCO', 0.5)]",Li 2017,Li ion  (Si anode),,
Si/Li2S,integrated_battery,,,,,,,12.5,3.0,,,,,,,,,"[('Polysilicon', 0.5), ('Li2S', 0.5)]",Li 2017,Li ion  (Si anode),,
Si/Mg (56/44),latent_thermal,,946.0,0.2102777777777777,1900.0,,1438.3,,,,,,,,,,,"[('Metallurgical Silicon', 0.56), ('Mg', 0.44)]",Alva 2018,,,
Si/Mg/Ca (49/30/21),latent_thermal,,865.0,0.0847222222222222,6880.0,,2098.4,,,,,,,,,,,"[('Metallurgical Silicon', 0.49), ('Mg', 0.3), ('Ca', 0.21)]",Alva 2018,,,
Silicon (Si),latent_thermal,,1410.0,0.4972222222222222,,,,,,,,,,,,,,Si,Alok 2021,,,
Sodium (Na),sensible_thermal,0.0003611111111111,,,,64.9,,,,,,,,,,,,Na,Alva 2018,,,
Sodium(22.2%)epotassium (77.8%) eutectic (NaK),sensible_thermal,0.0002472222222222,,,,26.3,,,,,,,,,,,,"[('Na', 0.5), ('K', 0.5)]",Alva 2018,,,
"Solar Salt, NaNO3e KNO3 (50-50)",sensible_thermal,0.0004166666666666,,,,0.55,,,,,,,,,,,,Solar Salt,Alva 2018,,,
Sr(OH)2/SrO,thermochemical,,,,,,,,,0.2023055555555555,,,,,,,,Sr(OH)2,Andre 2016,hydroxides,,
SrCO3/SrO,thermochemical,,,,,,,,,0.3807361111111111,,,,,,,,SrCO3,Andre 2016,carbonates,,
Stainless-Steel-15-7,virial,,,,,,,,,,97.1316818774446,,,,,,,Steel,Kale 2018,,,
Stainless-Steel-440C,virial,,,,,,,,,,158.44155844155844,,,,,,,Steel,Kale 2018,,,
Stainless-Steel-455,virial,,,,,,,,,,191.8814432989691,,,,,,,Steel,Kale 2018,,,
Steel-18Ni-300,virial,,,,,,,,,,94.27860696517412,,,,,,,Steel,Kale 2018,,,
Steel-4340,virial,,,,,,,,,,59.87261146496816,,,,,,,Steel,Kale 2018,,,
Synthetic CH4 (Sabatier),synfuel,,,,,,,,,,,,,15.4,,,,Synthetic CH4 (Sabatier),TODO,,Synthetic CH4 (Sabatier),
Synthetic H2,synfuel,,,,,,,,,,,,,39.4,,,,Synthetic H2,TODO,,Synthetic H2,
Synthetic H2 (Cavern),synfuel,,,,,,,,,,,,,39.4,,,,Synthetic H2 (Cavern),TODO,,Synthetic H2 (Cavern),
Synthetic NH3 (Haber-Bosch),synfuel,,,,,,,,,,,,,6.25,,,,Synthetic NH3 (Haber-Bosch),TODO,,Synthetic NH3 (Haber-Bosch),
T300-BSL914C,virial,,,,,,,,,,769.7241821680565,,,,,,,CFRP,Kale 2018,,,
T300-PR319,virial,,,,,,,,,,745.1984635083227,,,,,,,CFRP,Kale 2018,,,
V2O5-PPy nanofibers,pseudocapacitor,,,,,,,,,,,,,,,412.0,2.0,"[('V2O5', 0.5), ('PPy', 0.5)]",Choi 2015,,,
V2O5/V2O4,thermochemical,,,,,,,,,0.2696944444444444,,,,,,,,V2O5,Andre 2016,oxides,,
VRFB,flow_battery,,,,,,,124.4,1.0,,,,,,,,,V,Li 2017,Redox flow,,
Vanadium (V),latent_thermal,,2183.0,0.125,,,,,,,,,,,,,,V,Alok 2021,,,
Vegetable oil,sensible_thermal,0.0006969444444444,,,,0.11,,,,,,,,,,,,Vegetable Oil,Alva 2018,,,
Zinc (Zn),latent_thermal,,419.0,0.0405555555555555,,,,,,,,,,,,,,Zn,Alok 2021,,,
Zn(OH)2/ZnO,thermochemical,,,,,,,,,0.1386,,,,,,,,Zn(OH)2,Andre 2016,hydroxides,,
Zn/Al (96/4),latent_thermal,,381.0,0.0383333333333333,6630.0,,914.9,,,,,,,,,,,"[('Zn', 0.96) , ('Al', 0.04)]",Alva 2018,,,
Zn/Br2,integrated_battery,,,,,,,8.0,1.0,,,,,,,,,"[('Zn', 0.5), ('Br2', 0.5)]",Li 2017,Zn2+ based,,
Zn/Fe,integrated_battery,,,,,,,9.3,1.0,,,,,,,,,"[('Zn', 0.5), ('Fe', 0.5)]",Li 2017,Zn2+ based,,
Zn/Mg (52/48),latent_thermal,,340.0,0.05,,,,,,,,,,,,,,"[('Mg', 0.52), ('Zn', 0.48)]",Alva 2018,,,
Zn/Mg (53.7/46.3),latent_thermal,,340.0,0.0513888888888888,4600.0,,851.0,,,,,,,,,,,"[('Mg', 0.537), ('Zn', 0.463)]",Alva 2018,,,
Zn/MnO2,integrated_battery,,,,,,,9.0,1.0,,,,,,,,,"[('Zn', 0.5), ('MnO2', 0.5)]",Li 2017,Zn2+ based,,
Zn/NiOOH,integrated_battery,,,,,,,44.2,1.0,,,,,,,,,"[('Zn', 0.5), ('Ni(OH)2', 0.5)]",Li 2017,Zn2+ based,,
Zn/Zn0.25V2O5,integrated_battery,,,,,,,50.7,1.0,,,,,,,,,"[('Zn', 0.5), ('V2O5', 0.5)]",Li 2017,Zn2+ based,,
Zn/air,integrated_battery,,,,,,,5.8,1.0,,,,,,,,,Zn,Li 2017,Zn2+ based,,
ZnCO3/ZnO,thermochemical,,,,,,,,,0.1513611111111111,,,,,,,,ZnCO3,Andre 2016,carbonates,,
ZnCl2,latent_thermal,,280.0,0.0208333333333333,2907.0,0.5,218.0,,,,,,,,,,,ZnCl2,Alva 2018,,,
ZnCo2O4 nanorods/Ni foams,pseudocapacitor,,,,,,,,,,,,,,,1207.5,1.0,"[('ZnCo2O4', 0.5), ('Ni', 0.5)]",Choi 2015,,,
ZnSO4/ZnO,thermochemical,,,,,,,,,0.4911666666666667,,,,,,,,ZnSO4,Andre 2016,sulfates,,
α-F-2O3/MnO2 nanowires,pseudocapacitor,,,,,,,,,,,,,,,659.0,0.6,"[('Iron Ore', 0.5), ('MnO2', 0.5)]",Choi 2015,,,
β-Co(OH)2 nanosheets,pseudocapacitor,,,,,,,,,,,,,,,1805.0,0.5,Co(OH)2,Choi 2015,,,

File: mat_cost/data/mat_prices.csv
index,source,num_source,specific_price_refs,molecular_formula,mu,specific_price_element,specific_price,price_type
AQDS,Li 2017,1,4.8,C14H8O8S2,368.33,,4.8,Ref(s)
Ag,USGS,1,608.4850296,,,521.0,608.4850296,Ref(s)
Air,Li 2017,1,0.0,O2,0.0,,0.0,Ref(s)
Al,"Alok 2021, Alva 2018, Kale 2018, Kim 2013, USGS",5,6.931362,Al,26.9815384,1.79,6.931362,Ref(s)
Al2O3,"Liu 2016, USGS",2,0.9267593,,,1.0198643,0.9267593,Ref(s)
AlSc,USGS,1,340.0,,,2162.93108,340.0,Ref(s)
Ammonium Teptamolybdate,ISE,1,19.018,,,,19.018,Ref(s)
Antimony Ethylene Glycoxide,ISE,1,5.299,,,,5.299,Ref(s)
As,"ISE, USGS",2,1.3435,,,1.1545,1.3435,Ref(s)
As2O3,"ISE, USGS",2,0.5195,,,0.9117738,0.5195,Ref(s)
Asbestos,USGS,1,2.0326621,,,,2.0326621,Ref(s)
Au,USGS,1,48238.9801516,,,44800.0,48238.9801516,Ref(s)
B,"Alok 2021, USGS",2,11.4637382,,,3.68,11.4637382,Ref(s)
Ba,Kim 2013,1,5.9711492,Ba,137.327,0.2605,5.9711492,Ref(s)
BaCO3,alibaba,1,0.3295455,,,0.2261665,0.3295455,Ref(s)
BaH2O2,alibaba,1,0.1,,,0.2539008,0.1,Ref(s)
BaO,alibaba,1,0.3,,,0.2493871,0.3,Ref(s)
BaO2,alibaba,1,10.0,,,0.2403743,10.0,Ref(s)
Barite,USGS,1,0.1977546,,,,0.1977546,Ref(s)
Bauxite,USGS,1,0.0335103,,,,0.0335103,Ref(s)
Be,USGS,1,616.0,,,857.0,616.0,Ref(s)
Bi,"ISE, Kim 2013, USGS",3,12.7341164,Bi,208.9804,6.36,12.7341164,Ref(s)
Bi2O3,ISE,1,6.497,,,5.7207374,6.497,Ref(s)
BiNa3,Alva 2018,1,13.0,,,5.5262633,13.0,Ref(s)
Br2,USGS,1,2.442,,,4.39,2.442,Ref(s)
C,"Li 2017, Liu 2016",2,16.375,C,12.011,0.122,16.375,Ref(s)
C2O6Zr,ISE,1,3.3825,,,15.8031971,3.3825,Ref(s)
C6H12O6Sc,USGS,1,44200.0,,,691.1577074,44200.0,Ref(s)
CCaO3,Alva 2018,1,8.0,,,1.0014859,8.0,Ref(s)
CCdO3,alibaba,1,0.5,,,1.831246,0.5,Ref(s)
CCoO3,ISE,1,14.445,,,16.3262666,14.445,Ref(s)
CFRP,Kale 2018,1,31.38,,,,31.38,Ref(s)
CK2O3,"Alok 2021, Alva 2018",2,4.05,,,7.3346559,4.05,Ref(s)
CLi2O3,"Alok 2021, Alva 2018, ISE, USGS",4,36.1648049,,,15.8055013,36.1648049,Ref(s)
CMgO3,alibaba,1,1.003943,,,0.7738365,1.003943,Ref(s)
CNT,alibaba,1,100.0,,,,100.0,Ref(s)
CNa2O3,"Alok 2021, Alva 2018, USGS",3,1.1604921,,,1.385026,1.1604921,Ref(s)
CO3Pb,alibaba,1,0.136,,,1.5839978,0.136,Ref(s)
CO3Sr,alibaba,1,1.4323009,,,3.9801865,1.4323009,Ref(s)
CW,ISE,1,28.475,,,33.1426306,28.475,Ref(s)
Ca,"ISE, Kim 2013",2,3.6333941,Ca,40.078,2.28,3.6333941,Ref(s)
CaCl2,"Alok 2021, Alva 2018, Li 2017",3,1.87,CaCl2,110.97800000000001,0.8757739,1.87,Ref(s)
CaF2,"Alok 2021, Alva 2018, USGS",3,3.934909,,,2.1437319,3.934909,Ref(s)
CaH2O2,alibaba,1,0.7600556,,,1.3376312,0.7600556,Ref(s)
CaN2O6,alibaba,1,0.83,,,0.6708852,0.83,Ref(s)
CaO,USGS,1,0.1560983,,,1.6734434,0.1560983,Ref(s)
CaO4S,"Alva 2018, USGS",2,13.5099208,,,0.7654368,13.5099208,Ref(s)
Cd,"ISE, Kim 2013, USGS",3,2.8906861,Cd,112.414,2.73,2.8906861,Ref(s)
Cd(OH)2,Li 2017,1,3.43,Cd(OH)2,146.428,2.1486338,3.43,Ref(s)
CdH2O2,alibaba,1,10.0,,,2.1486338,10.0,Ref(s)
CdO4S,alibaba,1,0.77,,,1.5336229,0.77,Ref(s)
CeO2,USGS,1,2.0,,,3.8060003,2.0,Ref(s)
Celestite,USGS,1,0.0892872,,,,0.0892872,Ref(s)
Cement,USGS,1,0.134482,,,,0.134482,Ref(s)
Cl2Co,ISE,1,6.388,,,14.9331808,6.388,Ref(s)
Cl2H2OZr,ISE,1,2.272,,,18.4947928,2.272,Ref(s)
Cl2Mg,"Alok 2021, Alva 2018, Liu 2016",3,18.514,,,0.6533417,18.514,Ref(s)
Cl2Zn,Alva 2018,1,14.0,,,1.266017,14.0,Ref(s)
Cl3Sc,USGS,1,129600.0,,,1028.0904721,129600.0,Ref(s)
Cl4Ti,ISE,1,1.1685,,,2.9383678,1.1685,Ref(s)
ClK,"Alok 2021, Alva 2018, Liu 2016, USGS",4,2.2296693,,,6.7784249,2.2296693,Ref(s)
ClLi,"Alok 2021, Alva 2018, ISE, Liu 2016",4,20.149875,,,13.7390163,20.149875,Ref(s)
ClNa,"Alok 2021, Alva 2018, Liu 2016, USGS",4,0.7699673,,,1.2299194,0.7699673,Ref(s)
Clay,USGS,1,0.0792929,,,,0.0792929,Ref(s)
Co,"ISE, USGS",2,39.2330222,,,32.8,39.2330222,Ref(s)
Co3O4,ISE,1,22.2,,,24.1237054,22.2,Ref(s)
CoO,ISE,1,31.6,,,25.8296535,31.6,Ref(s)
CoO4S,ISE,1,5.3715,,,12.5546359,5.3715,Ref(s)
Cr,"Alok 2021, ISE, USGS",3,7.9403712,,,9.4,7.9403712,Ref(s)
Cr2O3,alibaba,1,1.0,,,6.4801856,1.0,Ref(s)
CrCl3(H2O)6,Li 2017,1,2.04,CrCl3(H2O)6,266.4361,1.985769,2.04,Ref(s)
CrFeO4,"ISE, USGS",2,0.1910102,,,3.0394892,0.1910102,Ref(s)
Cu,"Alok 2021, Alva 2018, USGS",3,31.3728584,,,6.0,31.3728584,Ref(s)
CuCl,Li 2017,1,4.55,CuCl,98.99600000000001,3.8807922,4.55,Ref(s)
CuO,alibaba,1,17.8,,,4.8241856,17.8,Ref(s)
CuO4S,alibaba,1,1.088625,,,2.4692682,1.088625,Ref(s)
Diamond,USGS,1,21410.0,,,,21410.0,Ref(s)
Diatomite,USGS,1,0.3725812,,,,0.3725812,Ref(s)
Dy2O3,USGS,1,253.2,,,267.5152656,253.2,Ref(s)
Eu2O3,USGS,1,45.4,,,27.1385401,45.4,Ref(s)
F2Mg,Alok 2021,1,0.87,,,2.1248375,0.87,Ref(s)
F3Sc,USGS,1,224400.0,,,1526.8241872,224400.0,Ref(s)
FLi,"Alok 2021, Alva 2018",2,110.01625,,,23.8058913,110.01625,Ref(s)
FNa,"Alok 2021, Alva 2018",2,4.605,,,2.5475296,4.605,Ref(s)
Fe,USGS,1,0.1801177,,,0.424,0.1801177,Ref(s)
FeCl2,Li 2017,1,2.53,FeCl2,126.745,0.2326883,2.53,Ref(s)
FeCr,USGS,1,2.5282612,,,4.7518212,2.5282612,Ref(s)
FeH6O3Ti,"ISE, USGS",2,0.3898154,,,3.7092512,0.3898154,Ref(s)
FeO4S,alibaba,1,0.0947143,,,0.240304,0.0947143,Ref(s)
FeSi2,USGS,1,2.2607303,,,1.0638511,2.2607303,Ref(s)
Feldspar,USGS,1,0.1067037,,,,0.1067037,Ref(s)
GRE,Kale 2018,1,24.815,,,,24.815,Ref(s)
Ga,"ISE, Kim 2013, USGS",3,373.2624041,Ga,69.723,148.0,373.2624041,Ref(s)
Ge,"ISE, USGS",2,1187.075,,,962.0,1187.075,Ref(s)
GeO2,"ISE, USGS",2,782.45,,,667.8421426,782.45,Ref(s)
Graphene,Graphene Lab,1,90.0,,,,90.0,Ref(s)
Graphene Oxide,alibaba,1,400.0,,,,400.0,Ref(s)
Graphite,"Li 2017, Liu 2016, USGS",3,5.2505528,C6,72.066,,5.2505528,Ref(s)
Gravel,USGS,1,0.0291804,,,,0.0291804,Ref(s)
H10MoN2S4,ISE,1,18.728,,,14.7832242,18.728,Ref(s)
H2MgO2,alibaba,1,0.73375,,,1.0994278,0.73375,Ref(s)
H2NiO2,alibaba,1,0.482,,,8.8835216,0.482,Ref(s)
H2O2Sr,alibaba,1,1.3,,,4.821514,1.3,Ref(s)
H2O2Zn,alibaba,1,1.0,,,1.7551254,1.0,Ref(s)
H2SO4,Li 2017,1,0.2,H2SO4,98.072,0.1593358,0.2,Ref(s)
H3N,"Liu 2016, USGS",2,0.7130501,,,0.3619482,0.7130501,Ref(s)
H4NO3V,ISE,1,16.913,,,161.6913808,16.913,Ref(s)
H8N2O4W,ISE,1,20.1323333,,,22.9454634,20.1323333,Ref(s)
HBr,Li 2017,1,3.33,HBr,80.91199999999999,4.3526261,3.33,Ref(s)
HCl,Li 2017,1,0.65,HCl,36.458000000000006,0.1181639,0.65,Ref(s)
HITEC XL,Alva 2018,1,1.19,,,,1.19,Ref(s)
HLiO,Alva 2018,1,165.0,,,24.3602525,165.0,Ref(s)
HNaO,Alva 2018,1,4.1,,,1.8210039,4.1,Ref(s)
Hf,USGS,1,0.9038953,,,900.0,0.9038953,Ref(s)
Hg,"Kim 2013, USGS",2,24.2285151,Hg,200.592,30.2,24.2285151,Ref(s)
Hitec,Liu 2016,1,0.93,,,,0.93,Ref(s)
Hitec XL,Liu 2016,1,1.43,,,,1.43,Ref(s)
I2,USGS,1,26.392,,,35.0,26.392,Ref(s)
I3Sc,USGS,1,165400.0,,,396.7220654,165400.0,Ref(s)
In,"ISE, Kim 2013, USGS",3,359.7216387,In,114.818,167.0,359.7216387,Ref(s)
Ir,USGS,1,2.3635605,,,55850.0,2.3635605,Ref(s)
Iron Ore,"Olympios 2021, USGS",2,0.1190765,,,,0.1190765,Ref(s)
Iron Oxide Pigment,USGS,1,1.03,,,,1.03,Ref(s)
K,Kim 2013,1,130.4404539,K,39.0983,12.85,130.4404539,Ref(s)
K2CO3,Liu 2016,1,1.1,,,7.3346559,1.1,Ref(s)
K2O,USGS,1,0.9193276,,,10.6936009,0.9193276,Ref(s)
K2O4S,Alva 2018,1,8.25,,,5.8400876,8.25,Ref(s)
KF,"Alok 2021, Alva 2018",2,104.15,,,9.3019041,104.15,Ref(s)
KFRP,Kale 2018,1,27.1,,,,27.1,Ref(s)
KNO3,Alva 2018,1,7.0,,,5.0618598,7.0,Ref(s)
KOH,"Alva 2018, Li 2017",2,2.91,KOH,56.10530000000001,9.0237129,2.91,Ref(s)
LFP,Li 2017,1,10.0,LiFePO4,157.754761998,,10.0,Ref(s)
LMNO,Li 2017,1,20.0,LiMn1.5Ni0.5O4,182.6897645,,20.0,Ref(s)
LMO,Li 2017,1,10.0,LiMn2O4,180.812086,,10.0,Ref(s)
LMP,Li 2017,1,10.0,LiMnPO4,156.84780499800002,,10.0,Ref(s)
LRMO LMNO,Li 2017,1,20.0,(Li2MnO3)0.3(LiMn0.5Ni0.5O2)0.7,102.07211794999998,,20.0,Ref(s)
LTO,Li 2017,1,12.0,Li4Ti5O12,459.08299999999997,,12.0,Ref(s)
La2O3,USGS,1,2.0,,,4.1582001,2.0,Ref(s)
LaNi5,Li 2017,1,10.05,LaNi5,432.37247,10.9925658,10.05,Ref(s)
Li,"ISE, Kim 2013, Li 2017",3,70.7274681,Li,6.94,83.5,70.7274681,Ref(s)
Li2CO3,Liu 2016,1,7.0,,,15.8055013,7.0,Ref(s)
Li2O4S,Alva 2018,1,180.0,,,10.6589665,180.0,Ref(s)
Li2S,Li 2017,1,1.87,Li2S,45.940000000000005,25.2927461,1.87,Ref(s)
Li2SO4,Li 2017,1,0.85,Li2SO4,109.936,10.6589665,0.85,Ref(s)
Lithium Cobaltate,"ISE, Li 2017",2,34.475,LiCoO2,97.871194,,34.475,Ref(s)
Lithium Hydroxide Monohydrate,"ISE, Li 2017",2,7.350625,LiOH(H2O),41.961999999999996,,7.350625,Ref(s)
Lithium Manganate,ISE,1,6.9685,,,,6.9685,Ref(s)
Metallurgical Silicon,"Alok 2021, ISE, USGS",3,1.9104838,,,,1.9104838,Ref(s)
Mg,"Alva 2018, ISE, Kim 2013, Li 2017, USGS",5,48.0126082,Mg,24.305,2.32,48.0126082,Ref(s)
MgO,alibaba,1,0.09,,,1.4601887,0.09,Ref(s)
MgO4S,Alva 2018,1,13.7,,,0.5750346,13.7,Ref(s)
Mischmetal,USGS,1,5.8,,,,5.8,Ref(s)
Mn,"ISE, USGS",2,1.0056471,,,1.82,1.0056471,Ref(s)
MnO2,"ISE, Li 2017, alibaba",3,60.1626667,MnO2,86.936043,1.2068059,60.1626667,Ref(s)
MnO4S,ISE,1,0.9875,,,0.7471247,0.9875,Ref(s)
Mo,"ISE, USGS",2,34.5666667,,,40.1,34.5666667,Ref(s)
MoNa2O4,ISE,1,12.485,,,19.4021054,12.485,Ref(s)
MoO3,ISE,1,25.6673744,,,26.7805966,25.6673744,Ref(s)
MoS2,"ISE, Li 2017",2,28.185,MoS2,160.07,24.0740458,28.185,Ref(s)
NCA,Li 2017,1,34.0,LiNi0.8Co0.15Al0.05O2,96.08177602,,34.0,Ref(s)
NCM111,Li 2017,1,20.0,LiNi0.33Co0.33Mn0.33O2,95.88433021,,20.0,Ref(s)
NCM622,Li 2017,1,25.0,LiNi0.6Co0.2Mn0.2O2,96.9282874,,25.0,Ref(s)
NH4Cl,Li 2017,1,0.14,NH4Cl,53.489000000000004,0.1957853,0.14,Ref(s)
NMO,Li 2017,1,5.0,Na0.44MnO2,97.05154148320001,,5.0,Ref(s)
NNaO3,Alva 2018,1,6.0,,,0.9215008,6.0,Ref(s)
NTP,Li 2017,1,10.0,NaTi2(PO4)3,403.633055274,,10.0,Ref(s)
NV,ISE,1,27.0755,,,291.0191533,27.0755,Ref(s)
Na,"Alva 2018, Kim 2013, Li 2017",3,2.4931212,Na,22.98976928,3.0,2.4931212,Ref(s)
Na2CO3,Liu 2016,1,0.23,,,1.385026,0.23,Ref(s)
Na2O4S,Alva 2018,1,3.4,,,1.0614439,3.4,Ref(s)
Na2O4W,ISE,1,14.9535,,,22.5901803,14.9535,Ref(s)
Na2S,Li 2017,1,0.72,Na2S,78.03953856000001,1.8055895,0.72,Ref(s)
Na2SO4,Li 2017,1,0.07,Na2SO4,142.03553856000002,1.0614439,0.07,Ref(s)
Na2Zn(OH)4,Li 2017,1,0.68,Na2Zn(OH)4,179.38753856,1.7845023,0.68,Ref(s)
NaBr,Li 2017,1,1.51,NaBr,102.89376928,4.0794294,1.51,Ref(s)
NaCl,Li 2017,1,0.04,NaCl,58.43976928000001,1.2299194,0.04,Ref(s)
NaK,Alva 2018,1,2.0,,,9.2027739,2.0,Ref(s)
NaOH,Li 2017,1,0.34,NaOH,39.99676928,1.8210039,0.34,Ref(s)
Nb,USGS,1,21.0,,,73.5,21.0,Ref(s)
Nb2O5,ISE,1,35.4726443,,,51.426477,35.4726443,Ref(s)
Nd2O3,USGS,1,48.6,,,49.3199365,48.6,Ref(s)
Ni,"Alok 2021, USGS",2,6.9402936,,,13.9,6.9402936,Ref(s)
Ni(OH)2,Li 2017,1,20.0,Ni(OH)2,92.70739999999999,8.8835216,20.0,Ref(s)
NiCl2(H2O)6,Li 2017,1,5.1,NiCl2(H2O)6,237.6834,3.5898535,5.1,Ref(s)
NiO4S,alibaba,1,3.3620344,,,5.3548666,3.3620344,Ref(s)
O2Se,ISE,1,12.7,,,15.2736989,12.7,Ref(s)
O2Ti,"ISE, USGS",2,1.833053,,,6.8942777,1.833053,Ref(s)
O2Zr,ISE,1,4.3555,,,26.9877237,4.3555,Ref(s)
O3Sb2,"ISE, alibaba",2,6.3812152,,,4.8620572,6.3812152,Ref(s)
O3Sc2,USGS,1,3820.0,,,2255.8548751,3820.0,Ref(s)
O3W,"ISE, USGS",2,9.5611042,,,28.0237561,9.5611042,Ref(s)
O3Y2,USGS,1,3.4,,,24.4434962,3.4,Ref(s)
O4SZn,alibaba,1,0.5632,,,1.112163,0.5632,Ref(s)
O4SiZr,"ISE, USGS",2,215.1474688,,,18.4291399,215.1474688,Ref(s)
O5Ta2,"ISE, USGS",2,187.3651933,,,249.8140627,187.3651933,Ref(s)
O5V2,ISE,1,17.3069606,,,207.8916209,17.3069606,Ref(s)
OPb,alibaba,1,2.7,,,1.8676779,2.7,Ref(s)
P2-NMO,Li 2017,1,15.0,Na0.67Mn0.67Ni0.33O2,103.5784562276,,15.0,Ref(s)
PPy-AC,Li 2017,1,30.0,,,,30.0,Ref(s)
Pb,"Kim 2013, Li 2017, USGS",3,2.0759813,Pb,207.2,2.0,2.0759813,Ref(s)
Pb2Sb,Li 2017,1,3.0,Pb2Sb,536.16,2.8606953,3.0,Ref(s)
Pd,USGS,1,1.8210866,,,49500.0,1.8210866,Ref(s)
Peat,USGS,1,0.0281663,,,,0.0281663,Ref(s)
Perlite,USGS,1,0.0723116,,,,0.0723116,Ref(s)
Phosphorite,USGS,1,0.0800895,,,,0.0800895,Ref(s)
Polysilicon,"ISE, Li 2017",2,25.275,Si,28.085,,25.275,Ref(s)
Pt,USGS,1,1.0553198,,,27800.0,1.0553198,Ref(s)
Pumice,USGS,1,0.0357149,,,,0.0357149,Ref(s)
Quartz,USGS,1,328.0,,,,328.0,Ref(s)
Re,"ISE, USGS",2,1385.25,,,3580.0,1385.25,Ref(s)
Rh,USGS,1,9.3612091,,,147000.0,9.3612091,Ref(s)
Ru,USGS,1,0.3010831,,,10500.0,0.3010831,Ref(s)
S,"Li 2017, USGS",2,0.1573087,S,32.06,0.0926,0.1573087,Ref(s)
Sand,Liu 2016,1,0.72,,,,0.72,Ref(s)
Sb,"ISE, Kim 2013, USGS",3,9.6329944,Sb,121.76,5.79,9.6329944,Ref(s)
Sc,USGS,1,182500.0,,,3460.0,182500.0,Ref(s)
Se,"ISE, USGS",2,22.5170408,,,21.4,22.5170408,Ref(s)
Sn,"Kim 2013, USGS",2,24.5983407,Sn,118.71,18.7,24.5983407,Ref(s)
Solar Salt,"Liu 2016, Olympios 2021",2,0.745,,,,0.745,Ref(s)
Sr,ISE,1,6.80275,,,6.605,6.80275,Ref(s)
Steel,Kale 2018,1,1.7566667,,,,1.7566667,Ref(s)
Stone,USGS,1,0.0132674,,,,0.0132674,Ref(s)
Syenite,USGS,1,0.1380094,,,,0.1380094,Ref(s)
Syltherm XLT,Alva 2018,1,29.4,,,,29.4,Ref(s)
Synthetic CH4 (Sabatier),Calculation,1,0.095,,,,0.095,Ref(s)
Synthetic H2,Calculation,1,0.009,,,,0.009,Ref(s)
Synthetic H2 (Cavern),Ahluwalia,1,0.36,,,,0.36,Ref(s)
Synthetic NH3 (Haber-Bosch),Calculation,1,0.0592,,,,0.0592,Ref(s)
Ta,ISE,1,281.6666667,,,305.0,281.6666667,Ref(s)
Talc,USGS,1,0.2680821,,,,0.2680821,Ref(s)
TbO2,USGS,1,686.6,,,547.7476088,686.6,Ref(s)
Te,"ISE, Kim 2013, USGS",3,153.3314176,Te,127.6,63.5,153.3314176,Ref(s)
Th,USGS,1,72.3333333,,,,72.3333333,Ref(s)
Ti,"ISE, USGS",2,13.4955,,,11.4,13.4955,Ref(s)
Ti2S4,Li 2017,1,80.0,Ti2S4,223.974,4.925762,80.0,Ref(s)
TiS2,Li 2017,1,80.0,TiS2,111.987,4.925762,80.0,Ref(s)
Tl,"Kim 2013, USGS",2,6969.0413282,Tl,204.38,4200.0,6969.0413282,Ref(s)
V,Alok 2021,1,205.0,,,371.0,205.0,Ref(s)
VOSO4(H2O)4,Li 2017,1,10.2,VOSO4(H2O)4,235.0565,80.5578609,10.2,Ref(s)
Vegetable Oil,Alva 2018,1,0.835,,,,0.835,Ref(s)
Vermiculite,Liu 2016,1,0.33,,,,0.33,Ref(s)
W,ISE,1,24.3428571,,,35.3,24.3428571,Ref(s)
Water,Li 2017,1,0.001,H2O,18.015,,0.001,Ref(s)
Water Reservoir Excavation,Calculation/Black and Veatch,1,0.261,,,,0.261,Ref(s)
Y,USGS,1,35.4,,,31.0,35.4,Ref(s)
Zeolite,Liu 2016,1,1.93,,,,1.93,Ref(s)
Zn,"Alva 2018, Kim 2013, Li 2017, USGS",4,4.5281673,Zn,65.38,2.55,4.5281673,Ref(s)
Zn0.25V2O5,Li 2017,1,10.0,Zn0.25V2O5,198.223,190.9596363,10.0,Ref(s)
ZnBr2,Li 2017,1,1.56,ZnBr2,225.188,3.8557833,1.56,Ref(s)
ZnSO4(H2O)7,Li 2017,1,0.41,ZnSO4(H2O)7,287.541,0.7526083,0.41,Ref(s)
Zr,"ISE, USGS",2,23.225,,,36.4,23.225,Ref(s)
kyanite,USGS,1,0.3952888,,,,0.3952888,Ref(s)
