Repository: energy-storage-analysis/LDES-Survey

Energy Storage Material Capital Cost Analysis

This repository contains the codes used to generate the dataset and figures associated with the "A Technoeconomic Survey of Long Duration Energy Storage Viability" Article. More information and interactive visualizations can be found [here](https://mhdlab.github.io/projects/5_ES_TEA/)

The folder structure of the repository is outlined below. Most folders have README files that contain further information.

* cap_cost: The main codes and analysis to form the dataset and figures analyzing the energy capital cost of a wide range of energy storage media. This folder contains the main dataset and individual source datasets used in the work in the form of csv files. 
* es_utils: A package of utility functions used throughout the codebase
* figures: SVG files for schematics used in the main text.
* GESDB: Analysis of the DOE Global Energy Storage Database (Figure 1 in main text)
* lcos: Analysis of the levelized cost of storage. 
* seaborn: Fork of the seaborn library used for tweaked figure generation methods
* SI_docs: Writing and scripts to generate the supporting information document.

## Code Running Overview

In general, Python scripts are meant to be run in their respective folders in a linux shell (i.e. `cd` into their directory). This can be accomplished on windows by installing Git Bash. The `run_all.sh` script in the top folder of the repository is a main script that runs various other shell and Python scripts to form the final dataset and generate the final analysis. This main script also serves as a high level overview of the data flow used in this work, and which folders or sub shell scripts to examine for further information about a specific portion of the process. 

There are various extra scripts, notebooks, etc. that were used throughout the research of this project, but did not contribute to the final figures in the main text or supporting information of this work. Some of these have been kept in case they are useful in the future, but only the scripts outlined in `run_all.sh` have been tested. 

For the final figures, the Inkscape command line tool is used to convert the svg files into tiff. Inkscape must be installed and (on Windows) the the folder that `inkscape.exe` is in must be added to the PATH (as shown [here](https://www.architectryan.com/2018/03/17/add-to-the-path-on-windows-10/)).

## Development notes

requirements.txt generated with `pipreqs . --encoding=utf8 --ignore venv,seaborn --force` then removing `seaborn` and `cpi`.

# pdf table scraping instructions

use tabula to extract the table regions. I had to run tablula with a different port as described here

https://github.com/tabulapdf/tabula#known-issues

`java -Dfile.encoding=utf-8 -Xms256M -Xmx1024M -Dwarbler.port=9999 -jar tabula.jar`

had to press ctrl-C in the prompt to get the web page to unfreeze


1. extract table with tabula
2. export to `tabula_template.json`
3. run extract.py

File: pdf_data/alva/output/table_10.csv
, Storage medium, ,Hot water Water,Gravelewater Gravelewater,Duct Ground materials (Soil/rock),Aquifer Ground materials (Sand/gravel/water)
1,Heat capacity (kWh.m,-3),60-80,30-50,15-30,30-40
2,Relative storage volume,,1,1.3-2,3-5,2-3
3,(m3 water equivalent),,,,,
4,Geological requirements,,(cid:4) Can be built at all,(cid:4) Can be built at all,(cid:4) Drillable ground.,(cid:4) Requires natural aquifer layer
5,,,locations.,locations.,(cid:4) Ground water favorable.,of at least 20-50 m thickness at any
6,,,(cid:4) High speciﬁc cost of,"(cid:4)
Low speciﬁc cost of",(cid:4) Natural ground water ﬂow,depth with high hydraulic conductivity
7,,,construction.,construction.,slower than 1 m/s.,(kf > 1.10 m/s).
8,,,(cid:4) Needs stable ground,(cid:4) Needs stable ground,"(cid:4)
Suitable for places with low",(cid:4) Requires conﬁning rock layers on
9,,,conditions.,conditions.,hydraulic conductivity,top and below the aquifer layer.
10,,,(cid:4) Preferably no ground,(cid:4) Preferably no ground,(kf < 1.10 m/s).,(cid:4) No or low natural ground ﬂow.
11,,,water.,water.,(cid:4) High heat capacity.,"(cid:4)
Suitable water chemistry at high"
12,,,(cid:4) 5-15 m deep.,(cid:4) 5-15 m deep.,(cid:4) High thermal conductivity.,temperatures.
13,,,,,(cid:4) 30-100 m deep.,"(cid:4)
Low speciﬁc cost of construction."
14,,,,,(cid:4) High speciﬁc cost of construction.,

File: pdf_data/alva/output/table_3.csv
,Location   ,Energy source Primary  , Secondary  ,TES system Type  , Storage medium , Annual capacity (MWh),Remarks   
3,"Friedrichshafen, Germany",Solar,Natural gas,"Underground, Seasonal",Water,4106,"District heating network [8,13]"
4,"Marstal, Denmark",Solar,Biomass,"Underground, Seasonal","Water, Pit","19,000",District heating network [13]
5,,,,,storage,,
6,"Kungalv, Sweden",Industry,Waste,"Underground, Seasonal",Water,"90,000",District heating network [13]
7,,waste heat,incineration,,,,
8,"Chemnitz, Germany",Solar,"Natural gas,","Underground, Seasonal",Gravel/water,573,District heating network [13]
9,,,fuel oil,,,,
10,"Neckarsulm, Germany",Solar,,"Underground, Seasonal",Borehole/duct,3960,District heating network [13]
11,"Rostock, Germany",Solar,,"Underground, Seasonal",Aquifer,497,District heating network [13]
12,"Kutch,
India",Solar,,Diurnal,Solar pond,1357,Industrial process heat supply
13,,,,,,,[14]
14,"Solar two, Nevada, USA",Solar,,Diurnal two tank system,Solar salt,105,Electrical power generation.
15,,,,,,,"Hot tank (565 degC, 875 m3) [15]"
16,"THEMIS, Pyrenees, France",Solar,,Diurnal two tank system,Hitect salt,40,Electrical power generation.
17,,,,,,,"Hot tank (450 degC, 310 m3) [15]"
18,"Andasol Andalusia, Spain",Solar parabolic,,"Diurnal, Twoetank,",Molten salt,1010,Electrical power generation
19,,trough,,Indirect,,,Hot tank (384 degC) [16]
20,Extresol Torre de Miguel,Solar parabolic,,"Diurnal, Twoetank,",Molten salt,1010,Electrical power generation
21,"Sesmero, Spain",trough,,Indirect,,,Hot tank (384 degC) [16]
22,Arcosol 50 San Jos-e,Solar parabolic,,"Diurnal, Twoetank,",Molten salt,1010,Electrical power generation
23,"del Valle, Spain",trough,,Indirect,,,Hot tank (384 degC) [16]
24,"La Florida Badajoz, Spain",Solar parabolic,,"Diurnal, Twoetank,",Molten salt,1010,Electrical power generation
25,,trough,,Indirect,,,Hot tank (384 degC) [16]
26,"La Dehesa La Garrovilla,",Solar parabolic,,"Diurnal, Twoetank,",Molten salt,1010,Electrical power generation
27,Spain,trough,,Indirect,,,Hot tank (384 degC) [16]
28,Gemasolar (Solar Tres),Solar power tower,,"Diurnal, Twoetank,",Molten salt,600,Electrical power generation
29,"Fuentes de Andalucía,",,,Direct,,,Hot tank (565 degC) [16]
30,Spain,,,,,,

File: pdf_data/alva/output/table_4.csv
,Property,"®
Therminol
VP-1",Xceltherm 600,Syltherm XLT,"®
Dowtherm
A",Vegetable oil
0,Manufacturer,Eastman chemical,Radco industries,Dow chemical,Dow chemical,[19]
1,,company,,company,company,
2,Composition,Diphenyl,Parafﬁnic mineral oil,Dimethyl,Diphenyl,Triglycerides/free
3,,oxide/biphenyl,,polysiloxane,oxide/biphenyl,fatty acids
4,Max bulk temperature (degC),400,316,260,400,e
5,Melting point (degC),12,e,-111,12,e
6,Atmospheric boiling point (degC),257,301,200,257,295
7,"Kinematic viscosity at 40 degC (mm2 s
-1)",2.48,15.5,1.1,2.56,30
8,"Density at 40 degC (kg m
-3)",1068,841,834,1043,926
9,"Density at 210 degC (kg m
-3)",904,736,660,897,802
10,"Thermal conductivity at 210 degC (W m
-1 K
-1)",0.11,0.12,0.06,0.1083,0.11
11,"-1 degC
-1)
Speciﬁc heat capacity at 210 degC (kJ kg",2.075,2.643,2.171,1.63,2.509
12,"Thermal storage capacity at 210 degC (kJ m
-3 degC
-1)",1876,1945,1433,1462,2012
13,"Cost (V$t
-1)","25,000",e,"29,400",e,835
14,"Energy storage cost for DT ¼ 100 degC (V$kWh
-1)",464,e,573,e,12

File: pdf_data/alva/output/table_5.csv
,0,1,2,3,4,5,6,7,8,9,10,11
0,Salt/eutectic,Melting,Highest,,Speciﬁc heat,,Density (kg$m,-3),Thermal,,Sensible heat,Cost
1,,point (degC),operating,(kJ$kg,-1 degC,-1),(liquid),,conductivity,,storage capacity,"($$kg
-1)"
2,,,temperature,,,,,,"(W$m
-1 K",-1),"(MJ$m
-3 degC
-1)",
3,,,(degC),,,,,,,,,
4,"HITEC, NaNO3eKNO3e NaNO2",,,,,,,,,,,e
5,,142,535,1.561,,,1640,,0.60,,2.56,
6,(7-53e 40),,,,,,,,,,,
7,"HITEC XL, NaNO3e KNO3eCa(NO3)2",120,500,1.447,,,1992,,0.519,,2.9,1.19
8,(7e 45-48),,,,,,,,,,,
9,"Solar Salt, NaNO3e KNO3 (50-50)",,,,,,,,,,,e
10,,220,600,1.5,,,1899,,0.55,,2.8,
11,,,,e,,,,,e,,e,e
12,LiNO3,250,600,,,,2380,,,,,

File: pdf_data/alva/output/table_7.csv
,0,1,2,3,4,5,6,7,8,9,10
0,Rock,Type,Porosity (%),Density,Uniaxial,Speciﬁc heat,Thermal,,Sensible heat,Hardness,Major components
1,,,,"(kg$m
-3)",compressive,"(kJ$kg
-1 degC
-1)",conductivity,,storage,,
2,,,,,strength (MPa),@20 degC,"(W$m
-1 K",-1),capacity,,
3,,,,,,,,,"(kJ$m
-3 degC
-1)",,
4,Granite,Igneous,1.02-2.87,2530-2620,100-300,0.6-1.2,2.8,,1440-2880,High,SiO2(69%) Al2O3(14%)
5,Quartzite,Metamorphic,0.22-22.1,2210-2770,100-350,0.8-0.9,2,,1750-2500,Very high,SiO2(94%)
6,Marble,Metamorphic,0.40-0.65,2510-2860,150-300,0.7-1,7.7,,3822,Lowemedium,CaO(54%)
7,Basalt,Igneous,0.65-0.81,2610-2670,50-200,1.47,3.2,,1680-2520,Mediumehigh,SiO2(47%) Al2O3(17%)
8,,,,,,,,,,,F-2O3(10%) CaO(13%)
9,Hornfels,Metamorphic,0.8-2.3,2400-2800,100-200,0.7-0.9,1.5,,2560-2880,Medium,SiO2(63%) Al2O3(21%)

File: pdf_data/alva/output/table_8.csv
,Type  ,Class  ,Thermal storage material  ,Phase change temperature (degC) ,"Latent heat (kJ$kg
-1) ","-3)
Density (kg$m  ","Thermal conductivity (W$m
-1 K
-1)","Latent heat storage capacity (MJ$m
-3) ","Technical grade cost ($$kg
-1) ",Remarks  
2,Organic,Parafﬁn,n-Dodecane (Carbon atoms-12),-10,216,,,,10,
3,,,n-Tridecane (Carbon atoms-13),-5,160,,,,200 (RG),
4,,,n-Tetradecane (Carbon atoms-14),6,229,760 (L),0.21(S),,10,[48]
5,,,n-Pentadecane (Carbon atoms-15),10,206,770(L),,,330 (RG),
6,,,n-Hexadecane (Carbon atoms-16),20,236,773(L),0.21(S),182.4,414 (RG),[48]
7,,,n-Heptadecane (Carbon atoms-17),22.6,214,778(L),,166.5,770 (RG),
8,,,n-Octadecane (Carbon atoms-18),28.4,244,776(L) 814(S),0.148(L),189.3,380 (RG),[48]
9,,,,,,,0.358(S),,,
10,,,n-Nonadecane (Carbon atoms-19),32,222,785 (L),,174.3,1150 (RG),
11,,,n-Eicozane (Carbon atoms-20),36.6,247,788 (L),,194.6,,
12,,,n-Heneicozane (Carbon atoms-21),40.2,213,791 (L),,168.5,,
13,,,n-Docozane (Carbon atoms-22),44,249,794 (L),,197.7,,
14,,,n-Trikozane (Carbon atoms-23),47.5,234,796 (L),,186.3,,
15,,,n-Tetracozane (Carbon atoms-24),50.6,255,799 (L),,203.7,,
16,,,n-Pentacozane (Carbon atoms-25),53.5,238,801 (L),,190.6,,
17,,,Rubitherm RT-5,5,180,"880 (S, -15 degC)",,158.4,7,
18,,,,,,"770 (L, 15 degC)",,,,
19,,,Rubitherm RT-25,25,148,,,,6.24,
20,,,Rubitherm RT-50,50,168,,,,7,
21,,,Rubitherm RT-82,82,178,,,,7,
22,,,®,,,,,,,
23,,,"PRS
parafﬁn wax",40-45,202,,,,1.8,
24,,Fatty acids,Caprylic acid (Carbon atoms-8),16,148.6,"981 (S, 13 degC)","0.149(L, 38.6 degC)",145.8,,
25,,,,,,"901 (L, 30 degC)",,,,
26,,,Capric acid (Carbon atoms-10),32,152.7,"1004 (S, 24 degC)","0.153(L, 38.5 degC)",153.3,,
27,,,,,,"878 (L, 45 degC)",,,,
28,,,Lauric acid (Carbon atoms-12),42,171,870 (L),0.149,148.8,75 (RG),
29,,,Myristic acid (Carbon atoms-14),54,190,860 (L),,163.4,,
30,,,Palmitic acid (Carbon atoms-16),64,185.4,"989 (S, 24 degC),","0.162(L,68.4 degC)",183.4,28,
31,,,,,,"850 (L, 65 degC)",,,,
32,,,Stearic acid (Carbon atoms-18),69,209,940 (L),,196.5,41,
33,,Esters,Methyl palmitate,27,163.2,,,,220(RG),
34,,,Allyl palmitate,23,173,,,,,
35,,,Propyl palmitate,20,190,,,,,
36,,,Methyl stearate,39,160.7,,,,63(RG),
37,,,Isopropyl palmitate,11,100,,,,16,
38,,,Isopropyl stearate,14,142,,,,,
39,,,Butyl stearate,23,200,,,,116,
40,,,Ethylene glycol distearate,63.2,215.8,,,,453(RG),
41,,,Dimethyl sebacate,21,135,,,,63(RG),
42,,,Methyl-12hydroxystearate,43,126,,,,,
43,,,Vinyl stearate,27,122,,,,1170(RG),
44,,Alcohols,Xylitol,93,280,1520,,425.6,133(RG),
45,,,D-Sorbitol,97,110,1490,,163.9,179(RG),
46,,,meso-Erythritol,117,344,1450,,498.8,430(RG),
47,,,D-Mannitol,165,341,,,,90(RG),
48,,,1-Dodecanol,23.3,184,,,,190(RG),[49]
49,,,1-Tetradecanol,39.3,221,,,,180(RG),[49]
2,,Glycols,PEG400,4.2,117.6,1128,,132.7,12,
3,,,PEG600,12.5,129.1,,,,12,
4,,,PEG1000,40,168.6,,,,15,
5,,,PEG3400,63.4,166.8,,,,15,
6,,,PEG10000,65.9,171.6,,,,20,
7,,,PEG20000,67.7,160.2,,,,20,
8,,,PEG35000,68.7,166.9,,,,20,
9,,,PEG100000,67,175.8,,,,20,
10,,,PEG1000000,70,174,,,,20,
11,,Organic,Lauric acid-capric acid (45/55),21,143,,,,,
12,,eutectics,Capric acid-palmitic acid (76.5/23.5),21.8,171.2,,,,,
13,,,Lauric acid-myristic acid (66.0/34.0),34.2,166.8,,,,,
14,,,Lauric acid-palmitic acid (69.0/31.0),35.2,166.3,,,,,
15,,,Lauric acid-stearic acid (75.5/24.5),37,182.7,,,,,
16,,,Myristic acid-palmitic acid (58.0/42.0),42.6,169.7,,,,,
17,,,Myristic acid-stearic acid (64.0/36.0),44.1,182.4,,,,,
18,,,Myristic acid-stearic acid (65.7/34.3),52,162,,,,,
19,,,Palmitic acid-stearic acid (64.2/35.8),52.3,181.7,,,,,
20,Inorganic Salt hydrates,,CaCl2$6H2O,29.6,190.8,1562,,298,21,Semi-congruent
21,,,,,,,,,,melting [45]
22,,,CaBr2$6H2O,34,115.5,1956,,225.9,,Congruent
23,,,,,,,,,,melting [45]
24,,,NaCH3COO$3H2O,58,240,,,,5,Phase
25,,,,,,,,,,segregation
26,,,,,,,,,,problem [46]
27,,,MgCl2$6H2O,117,168.6,"1569 (S, 20 degC)","0.694 (S, 90 degC)",264.5,6,
28,,,,,,"1450 (L, 120 degC)","0.570 (L, 120 degC)",,,
29,,,Mg(NO3)2$6H2O,89,162.8,"1636 (S, 25 degC)","0.611 (S, 37 degC)",266.3,11,
30,,,,,,"1550 (L, 94 degC)","0.490 (L, 95 degC)",,,
31,,,Ba(OH)2$8H2O,78,265.7,"2070 (S, 24 degC)","0.653 (L, 85.7 degC)",550,6,
32,,,,,,"1937 (L, 84 degC)","1.225 (S, 23 degC)",,,
33,,,Na2S2O3$5H2O,48,200,1750(S),,350,5,
34,,,Na2HPO4$12H2O,36,280,1520(S),"0.514(S), 0.476(L)",425.6,5,
35,,,Na2CO3$10H2O,36,247,,,,15,
36,,,Na2SO4$10H2O,32,251,,,,6,
37,,,CaCl2$6H2O,29,190.8,"1802 (S, 24 degC)","0.540 (L, 38.7 degC)",343.8,6,
38,,,,,,"1562 (L, 32 degC)","1.088 (S, 23 degC)",,,
39,,Nitrate salts,NaNO3,306,172,2261 (S),,388.9,6,
40,,,KNO3,335,266,2109(S),0.5,561,7,
41,,,Ca(NO3)2,560,145,2113(S),,306.4,,
42,,,Mg (NO3)2,426,,,,,226(RG),
43,,Carbonate salts,Na2CO3,854,276,2533(S),,699.1,3,
44,,,,,,1972(L),,,,
45,,,K2CO3,897,236,2290(S),,540.4,7,
46,,,CaCO3,1330,142,2930(S),,416.1,8,
47,,,Li2CO3,732,509,2110(S),,1074,111,
48,,Chloride salts,ZnCl2,280,75,2907(S),0.5,218,14,
49,,,AlC13,192,280,,,,,
50,,,NaCl,802,420,2160(S),,907.2,2.8,
51,,,KCl,771,353,1980(S),,698.9,7.6,
52,,,,,,1527(L),,,,
0,,,MgCl2,714,452,2320(S),,1048.6,55,
1,,,,,,1680(L),,,,
2,,,LiCl,610,441,2070(S),,912.9,55,
3,,,,,,1502(L),,,,
4,,,CaCl2,772,253,2150(S),,544,5.3,
5,,,,,,2085(L),,,,
6,,Sulfate salts,Na2SO4,884,165,2680(S),,442.2,3.4,
7,,,Li2SO4,858,84,2220(S),,186.5,180(RG),
8,,,,,,2003(L),,,,
9,,,K2SO4,1069,212,2660(S),,563.9,8.25,
10,,,MgSO4,1130,122,2660(S),,324.5,13.7,
11,,,CaSO4,1460,203,2320(S),,471,27,
12,,Fluoride salts,LiF,850,1044,2640(S),,2756.2,220(RG),
13,,,,,,1810(L),,,,
14,,,NaF,996,794,2558(S),,2031.1,7.6,
15,,,,,,1948(L),,,,
16,,,KF,858,468,2370(S),,1109.2,203(RG),
17,,,,,,1910(L),,,,
18,,,CaF2,1418,391,3180(S),,1243.4,11.4,
19,,,,,,1910(L),,,,
20,,Hydroxides,NaOH,318,165,2100(S),,346.5,4.1,
21,,,KOH,380,150,2040(S),,306,5,
22,,,LiOH,462,873,1460(S),,1274.6,165(RG),
23,,Metals,Copper,1084,208,8960(S),401,1863.7,84,[50]
24,,,,,,8020(L),,,,
25,,,Zinc,419,113,7140(S),116,806.8,10,[51]
26,,,Aluminum,660,397,2707(S),204,1074.7,25,
27,,,,,,2375(L),,,,
28,,Alloys,Zn/Mg (53.7/46.3),340,185,4600(S),,851,,
29,,,Zn/Mg (52/48),340,180,,,,,
30,,,Zn/Al (96/4),381,138,6630(S),,914.9,,
31,,,Al/Mg/Zn (59/33/6),443,310,2380(S),,737.8,,
32,,,Al/Mg/Zn (60/34/6),450.3,329.1,,,,,
33,,,Mg/Cu/Zn (60/25/15),452,254,2800(S),,711.2,,
3,,,Mg/Ca (84/16),790,272,1380(S),,375.4,,
4,,,Mg/Si/Zn (47/38/15),800,314,,,,,
5,,,Cu/Si (80/20),803,197,6600(S),,1300.2,,
6,,,Cu/P/Si (83/10/7),840,92,6880(S),,633,,
7,,,Si/Mg/Ca (49/30/21),865,305,6880(S),,2098.4,,
8,,,Si/Mg (56/44),946,757,1900(S),,1438.3,,
9,,Salt eutectics,Na2SO4/H2O/NaCl/NH4Cl,13,146,,,,,
10,,,(32.5/41.4/6.66/6.16),,,,,,,
11,,,CaCl2$6H2O/CaBr2$6H2O (45/55),14.7,140,,,,,
12,,,Na2SO4$10H2O/NaCl (50/50),18,,,,,,
13,,,CaCl2$6H2O/MgCl2$6H2O (66.6/33.3),25,127,,,,,
14,,,CaCl2/MgCl2$6H2O (50/50),25,95,,,,,
15,,,CaCl2/NaCl/KCl/H2O (48/4.3/0.4/47.3),27,188,,,,,
16,,,Ca (NO3)2$4H2O/Mg (NO3)2$6H2O (47/,30,136,,,,,
17,,,53),,,,,,,

File: pdf_data/alva/output/table_9.csv
,0,1,2,3,4,5,6
0,Material,Compound formula,Solid reactants,Working ﬂuid,Onset temperature,Energy storage,Reference
1,,,,,@1 bar (degC),"density (GJ.m
-3)",
2,Magnesium sulfate,MgSO4$7H2O,MgSO4,H2O,122,3.3,[54]
3,Magnesium hydroxide,Mg(OH)2,MgO,H2O,332,2.8,[55]
4,Iron carbonate,FeCO3,FeO,CO2,180,2.6,[56]
5,Iron hydroxide,Fe(OH)2,FeO,H2O,150,2.2,[56]
6,Calcium hydroxide,Ca(OH)2,CaO,H2O,512,2.9,[55]
7,Calcium chloride,CaCl2$2H2O,CaCl2,H2O,95,1.1,[54]
8,Aluminium sulfate,Al2(SO4)3$6H2O,Al2(SO4)3,H2O,150,1.9,[54]
9,Calcium sulfate,CaSO4$2H2O,CaSO4,H2O,89,1.4,[54]
10,Magnesium chloride,MgCl2$6H2O,MgCl2,H2O,150,2.5,[54]
11,Sodium sulﬁde,Na2S$5H2O,Na2S,H2O,80,3.56,[54]
12,Strontium bromide,SrBr2$6H2O,SrBr2,H2O,,2.3,[54]
13,Lithium sulfate,Li2SO4$H2O,Li2SO4.,H2O,103,0.92,[54]
14,Copper sulfate,CuSO4$5H2O,CuSO4,H2O,92,2.07,[54]
