Repository: energy-storage-analysis/LDES-Survey

Energy Storage Material Capital Cost Analysis

This repository contains the codes used to generate the dataset and figures associated with the "A Technoeconomic Survey of Long Duration Energy Storage Viability" Article. More information and interactive visualizations can be found [here](https://mhdlab.github.io/projects/5_ES_TEA/)

The folder structure of the repository is outlined below. Most folders have README files that contain further information.

* cap_cost: The main codes and analysis to form the dataset and figures analyzing the energy capital cost of a wide range of energy storage media. This folder contains the main dataset and individual source datasets used in the work in the form of csv files. 
* es_utils: A package of utility functions used throughout the codebase
* figures: SVG files for schematics used in the main text.
* GESDB: Analysis of the DOE Global Energy Storage Database (Figure 1 in main text)
* lcos: Analysis of the levelized cost of storage. 
* seaborn: Fork of the seaborn library used for tweaked figure generation methods
* SI_docs: Writing and scripts to generate the supporting information document.

## Code Running Overview

In general, Python scripts are meant to be run in their respective folders in a linux shell (i.e. `cd` into their directory). This can be accomplished on windows by installing Git Bash. The `run_all.sh` script in the top folder of the repository is a main script that runs various other shell and Python scripts to form the final dataset and generate the final analysis. This main script also serves as a high level overview of the data flow used in this work, and which folders or sub shell scripts to examine for further information about a specific portion of the process. 

There are various extra scripts, notebooks, etc. that were used throughout the research of this project, but did not contribute to the final figures in the main text or supporting information of this work. Some of these have been kept in case they are useful in the future, but only the scripts outlined in `run_all.sh` have been tested. 

For the final figures, the Inkscape command line tool is used to convert the svg files into tiff. Inkscape must be installed and (on Windows) the the folder that `inkscape.exe` is in must be added to the PATH (as shown [here](https://www.architectryan.com/2018/03/17/add-to-the-path-on-windows-10/)).

## Development notes

requirements.txt generated with `pipreqs . --encoding=utf8 --ignore venv,seaborn --force` then removing `seaborn` and `cpi`.

# pdf table scraping instructions

use tabula to extract the table regions. I had to run tablula with a different port as described here

https://github.com/tabulapdf/tabula#known-issues

`java -Dfile.encoding=utf-8 -Xms256M -Xmx1024M -Dwarbler.port=9999 -jar tabula.jar`

had to press ctrl-C in the prompt to get the web page to unfreeze


1. extract table with tabula
2. export to `tabula_template.json`
3. run extract.py

File: pdf_data/alva/output/table_11.csv
,Building materials,PCM,Maximum absorption rate (%),Melting temperature (degC),Latent heat (kJ$kg,-1),References
0,Gypsum,Xylitol pentalaurate,20,40.44,31.77,,[86]
1,Gypsum,Xylitol pentamyristate,22,52.58,43.89,,[86]
2,Cement,Xylitol pentalaurate,19,44.07,31.09,,[86]
3,Cement,Xylitol pentamyristate,25,54.59,46.37,,[86]
4,Perlite,Xylitol pentalaurate,71,41.88,120.09,,[86]
5,Perlite,Xylitol pentamyristate,66,52.63,126.08,,[86]
6,Diatomite,Xylitol pentalaurate,52,41.35,91.07,,[86]
7,Diatomite,Xylitol pentamyristate,50,53.10,97.01,,[86]
8,Vermiculite,Xylitol pentalaurate,40,42.62,73.16,,[86]
9,Vermiculite,Xylitol pentamyristate,41,53.30,76.80,,[86]
10,Perlite,Galactitol hexa myristate,67,43.83,121.13,,[87]
11,Diatomite,Galactitol hexa myristate,55,45.86,96.21,,[87]
12,Vermiculite,Galactitol hexa myristate,52,44.90,83.75,,[87]
13,Perlite,Galactitol hexa laurate,70,39.53,119.45,,[87]
14,Diatomite,Galactitol hexa laurate,51,39.03,63.08,,[87]
15,Vermiculite,Galactitol hexa laurate,39,39.48,61.38,,[87]
16,Bentonite clay.,Capric acid,40,29.31,69.30,,[88]
17,Bentonite clay.,PEG600,43,4,51.43,,[88]
18,Bentonite clay.,Dodecanol,32,22.17,59.21,,[88]
19,Bentonite clay.,Heptadecane,18,22.01,35.13,,[88]
