Repository: energy-storage-analysis/LDES-Survey

Energy Storage Material Capital Cost Analysis

This repository contains the codes used to generate the dataset and figures associated with the "A Technoeconomic Survey of Long Duration Energy Storage Viability" Article. More information and interactive visualizations can be found [here](https://mhdlab.github.io/projects/5_ES_TEA/)

The folder structure of the repository is outlined below. Most folders have README files that contain further information.

* cap_cost: The main codes and analysis to form the dataset and figures analyzing the energy capital cost of a wide range of energy storage media. This folder contains the main dataset and individual source datasets used in the work in the form of csv files. 
* es_utils: A package of utility functions used throughout the codebase
* figures: SVG files for schematics used in the main text.
* GESDB: Analysis of the DOE Global Energy Storage Database (Figure 1 in main text)
* lcos: Analysis of the levelized cost of storage. 
* seaborn: Fork of the seaborn library used for tweaked figure generation methods
* SI_docs: Writing and scripts to generate the supporting information document.

## Code Running Overview

In general, Python scripts are meant to be run in their respective folders in a linux shell (i.e. `cd` into their directory). This can be accomplished on windows by installing Git Bash. The `run_all.sh` script in the top folder of the repository is a main script that runs various other shell and Python scripts to form the final dataset and generate the final analysis. This main script also serves as a high level overview of the data flow used in this work, and which folders or sub shell scripts to examine for further information about a specific portion of the process. 

There are various extra scripts, notebooks, etc. that were used throughout the research of this project, but did not contribute to the final figures in the main text or supporting information of this work. Some of these have been kept in case they are useful in the future, but only the scripts outlined in `run_all.sh` have been tested. 

For the final figures, the Inkscape command line tool is used to convert the svg files into tiff. Inkscape must be installed and (on Windows) the the folder that `inkscape.exe` is in must be added to the PATH (as shown [here](https://www.architectryan.com/2018/03/17/add-to-the-path-on-windows-10/)).

## Development notes

requirements.txt generated with `pipreqs . --encoding=utf8 --ignore venv,seaborn --force` then removing `seaborn` and `cpi`.

Thermochemical physical data from 

André, L., Abanades, S., Flamant, G., 2016. Screening of thermochemical systems based on solid-gas reversible reactions for high temperature solar thermal energy storage. Renewable and Sustainable Energy Reviews 64, 703–715. https://doi.org/10.1016/j.rser.2016.06.043

File: pdf_data/andre_2016/output/table_3.csv
reactant,temperature,enthalpy,specific_energy,product,type
CaCO3,885,165.832,1656.8,CaO,carbonates
SrCO3,1220,202.349,1370.65,SrO,carbonates
MgCO3,300,98.984,1174,MgO,carbonates
BaCO3,1555,165.096,836.6,BaO,carbonates
CdCO3,290,96.573,560.1,CdO,carbonates
ZnCO3,120,68.326,544.9,ZnO,carbonates
PbCO3,310,83.906,314,PbO,carbonates

File: pdf_data/andre_2016/output/table_4.csv
reactant,temperature,enthalpy,specific_energy,product,type
Ca(OH)2,515,100.177,1352,CaO,hydroxides
Mg(OH)2,265,77.745,1333,MgO,hydroxides
Be(OH)2,70,51.276,1191,BeO,hydroxides
Mn(OH)2,190,67.072,754,MnO,hydroxides
Sr(OH)2,755,88.581,728.3,SrO,hydroxides
Ba(OH)2,1005,93.462,545.47,BaO,hydroxides
Ni(OH)2,70,47.846,516,NiO,hydroxides
Zn(OH)2,55,49.609,498.96,ZnO,hydroxides
Cd(OH)2,125,59.952,409.4,CdO,hydroxides
